Repository: simvers/aldol-condensation-literature-ml

# ML Literature — Aldol Condensation Catalyst Analysis

Machine learning analysis of literature data for the vapor-phase aldol condensation of acetic acid and formaldehyde over heterogeneous catalysts.

The repository ingests a digitized literature dataset (catalyst composition, reaction conditions, performance, deactivation behavior), engineers features from catalyst composition and elemental physicochemical properties, and trains ML models (XGBoost, LightGBM, random forest) to identify which catalyst and condition features drive space-time yield (STY), acrylate yield, and deactivation rate.

File: data/catalysts/data_engineered_noSi.csv (part 2 of 5)
Al,B,Ba,Bi,Ca,Ce,Co,Cr,Cs,Cu,Fe,K,La,Li,Mg,Mn,Mo,Na,Nb,Nd,Ni,P,Rb,S,Sb,Si,Sn,Sr,Te,Ti,V,W,Zn,Zr,Ac_source,Fa_source,Stabilizer,Ratio_Ac_Fa,Ratio_Stab_Fa,O_content,LHSV_mlhg,Temperature_K,Pressure_bar,Y_Acryl_Ac,Y_Acryl_Fa,doi,Link_to_excel,Year,SSA_m2g,Ac_mmolming,Fa_mmolming,MeOH_mmolming,Water_mmolming,STY_Acryl_mmolhg,Cluster_n,Cluster_title,av_cov_rad,av_n_val,av_en_pauling,var_cov_rad,var_n_val,var_en_pauling,var_pca
0.8999853638612879,0.0,0.0,0.0,0.0,0.0,0.0,0.0,0.0,0.0,0.0,0.0,0.0,0.0,0.0,0.0,0.0,0.0,0.0,0.0,0.0,0.050007318069356,0.0,0.0,0.0,0.0,0.0,0.0,0.0,0.0,0.050007318069356,0.0,0.0,0.0,MAc,TRX,None,5.0,0.0,0.21,1.0,623,1,0.07082,0.3541,10.1021/acs.iecr.6b03079,,2016,210.3,0.2092174864874706,0.0418434972974941,0.0,0.0,0.8890069435825604,1,P-V-Ti,121.90013172524841,3.2000292722774244,1.640004390841614,60.198690921815654,0.36004683478701227,0.01594220125598279,-0.6114510209100465
0.0,0.0,0.0,0.0,0.0,0.0,0.0,0.0,0.0,0.0,0.0,0.0,0.0,0.0,0.0,0.0,0.0,0.0,0.7753672659783722,0.0,0.0,0.1123163670108139,0.0,0.0,0.0,0.0,0.0,0.0,0.0,0.0,0.1123163670108139,0.0,0.0,0.0,MAc,TRX,None,5.0,0.0,0.21,1.0,623,1,0.06556,0.3278,10.1021/acs.iecr.6b03079,,2016,14.1,0.2092174864874706,0.0418434972974941,0.0,0.0,0.8229779048471144,1,P-V-Ti,156.36248704326468,5.000000000000001,1.6696361475467048,320.17455266214256,7.888609052210118e-31,0.034349219041627625,-0.49610618533353706
0.0,0.0,0.0,0.0,0.0,0.0,0.0,0.0,0.0,0.0,0.0,0.0,0.0,0.0,0.0,0.0,0.0,0.0,0.0,0.0,0.0,0.0579025361340279,0.0,0.0,0.0,0.884194927731944,0.0,0.0,0.0,0.0,0.0579025361340279,0.0,0.0,0.0,MAc,TRX,None,5.0,0.0,0.21,1.0,623,1,0.052,0.26,10.1021/acs.iecr.6b03079,,2016,391.61,0.2092174864874706,0.0418434972974941,0.0,0.0,0.6527585578409084,1,P-V-Ti,130.0,5.0,1.91,529.0,0.0,0.07840000000000001,0.16810239094249294
0.0,0.0,0.0,0.0,0.0,0.0,0.0,0.0,0.0,0.0,0.0,0.0,0.0,0.0,0.0,0.0,0.0,0.0,0.0,0.0,0.0,0.0741398135273486,0.0,0.0,0.0,0.0,0.0,0.0,0.0,0.8517203729453029,0.0741398135273485,0.0,0.0,0.0,MAc,TRX,None,5.0,0.0,0.21,1.0,623,1,0.039,0.195,10.1021/acs.iecr.6b03079,,2016,9.26,0.2092174864874706,0.0418434972974941,0.0,0.0,0.4895689183806813,1,P-V-Ti,155.5516111883591,4.148279627054697,1.5948634620102378,192.1034240416302,0.12629277925521704,0.028914604241127472,-0.5598074942271098
0.0,0.0,0.0,0.0,0.0,0.0,0.0,0.0,0.0,0.0,0.0,0.0,0.0,0.0,0.0,0.0,0.0,0.0,0.0,0.0,0.0,0.1058666924623307,0.0,0.0,0.0,0.0,0.0,0.0,0.0,0.0,0.1058666924623307,0.0,0.0,0.7882666150753386,MAc,TRX,None,5.0,0.0,0.21,1.0,623,1,0.03956,0.1978,10.1021/acs.iecr.6b03079,,2016,6.75,0.2092174864874706,0.0418434972974941,0.0,0.0,0.4965986259266603,1,P-V-Ti,165.47199767839024,4.211733384924662,1.4528053632563036,449.98423685698424,0.16690235863300656,0.07274585082223683,0.18383768740340029
0.0,0.0,0.0,0.0,0.0,0.0,0.0,0.0,0.0,0.0,0.0,0.0,0.0,0.0,0.0,0.0,0.0,0.0,0.0,0.0,0.0,0.1303437991663074,0.0,0.0,0.7393124016673851,0.0,0.0,0.0,0.0,0.0,0.1303437991663074,0.0,0.0,0.0,MAc,TRX,None,5.0,0.0,0.21,1.0,623,1,0.0036,0.018,10.1021/acs.iecr.6b03079,,2016,3.4,0.2092174864874706,0.0418434972974941,0.0,0.0,0.0451909770812936,1,P-V-Ti,136.65381161500648,5.0,2.013503736233434,153.51483504501644,0.0,0.024215407367677484,-0.7587894616508559
1.0,0.0,0.0,0.0,0.0,0.0,0.0,0.0,0.0,0.0,0.0,0.0,0.0,0.0,0.0,0.0,0.0,0.0,0.0,0.0,0.0,0.0,0.0,0.0,0.0,0.0,0.0,0.0,0.0,0.0,0.0,0.0,0.0,0.0,MAc,TRX,None,5.0,0.0,0.21,1.0,623,1,0.04734,0.2367,10.1021/acs.iecr.6b03079,,2016,362.0,0.2092174864874706,0.0418434972974941,0.0,0.0,0.5942613486190116,0,Al-Si-Cs,121.0,3.0,1.61,0.0,0.0,0.0,-1.1597837409890708
0.0,0.0,0.0,0.0,0.0,0.0,0.0,0.0,0.0,0.0,0.0,0.0,0.0,0.0,0.0,0.0,0.0,0.0,1.0,0.0,0.0,0.0,0.0,0.0,0.0,0.0,0.0,0.0,0.0,0.0,0.0,0.0,0.0,0.0,MAc,TRX,None,5.0,0.0,0.21,1.0,623,1,0.04026,0.2013,10.1021/acs.iecr.6b03079,,2016,16.3,0.2092174864874706,0.0418434972974941,0.0,0.0,0.5053857603591342,2,Si-Cs-P,164.0,5.0,1.6,0.0,0.0,0.0,-1.1597837409890708
0.0,0.0,0.0,0.0,0.0,0.0,0.0,0.0,0.0,0.0,0.0,0.0,0.0,0.0,0.0,0.0,0.0,0.0,0.0,0.0,0.0,0.0,0.0,0.0,0.0,1.0,0.0,0.0,0.0,0.0,0.0,0.0,0.0,0.0,MAc,TRX,None,5.0,0.0,0.21,1.0,623,1,0.02656,0.1328,10.1021/acs.iecr.6b03079,,2016,463.4,0.2092174864874706,0.0418434972974941,0.0,0.0,0.3334089864664332,2,Si-Cs-P,111.00000000000001,4.0,1.9,0.0,0.0,0.0,-1.1597837409890708
0.0,0.0,0.0,0.0,0.0,0.0,0.0,0.0,0.0,0.0,0.0,0.0,0.0,0.0,0.0,0.0,0.0,0.0,0.0,0.0,0.0,0.0,0.0,0.0,0.0,0.0,0.0,0.0,0.0,1.0,0.0,0.0,0.0,0.0,MAc,TRX,None,5.0,0.0,0.21,1.0,623,1,0.01608,0.0804,10.1021/acs.iecr.6b03079,,2016,9.4,0.2092174864874706,0.0418434972974941,0.0,0.0,0.2018530309631117,2,Si-Cs-P,160.0,4.0,1.54,0.0,0.0,0.0,-1.1597837409890708
0.0,0.0,0.0,0.0,0.0,0.0,0.0,0.0,0.0,0.0,0.0,0.0,0.0,0.0,0.0,0.0,0.0,0.0,0.0,0.0,0.0,0.0,0.0,0.0,0.0,0.0,0.0,0.0,0.0,0.0,0.0,0.0,0.0,1.0,MAc,TRX,None,5.0,0.0,0.21,1.0,623,1,0.01996,0.0998,10.1021/acs.iecr.6b03079,,2016,7.4,0.2092174864874706,0.0418434972974941,0.0,0.0,0.2505588618173948,2,Si-Cs-P,175.0,4.0,1.33,0.0,0.0,0.0,-1.1597837409890708
0.0,0.0,0.0,0.0,0.0,0.0,0.0,0.0,0.0,0.0,0.0,0.0,0.0,0.0,0.0,0.0,0.0,0.0,0.0,0.0,0.0,0.0,0.0,0.0,1.0,0.0,0.0,0.0,0.0,0.0,0.0,0.0,0.0,0.0,MAc,TRX,None,5.0,0.0,0.21,1.0,623,1,0.00442,0.0221,10.1021/acs.iecr.6b03079,,2016,4.4,0.2092174864874706,0.0418434972974941,0.0,0.0,0.0554844774164772,2,Si-Cs-P,139.0,5.0,2.05,0.0,0.0,0.0,-1.1597837409890708
0.8999853638612879,0.0,0.0,0.0,0.0,0.0,0.0,0.0,0.0,0.0,0.0,0.0,0.0,0.0,0.0,0.0,0.0,0.0,0.0,0.0,0.0,0.050007318069356,0.0,0.0,0.0,0.0,0.0,0.0,0.0,0.0,0.050007318069356,0.0,0.0,0.0,MAc,TRX,None,5.0,0.0,0.21,1.0,623,1,0.07728,0.3864,10.1021/acs.iecr.6b03079,1,2016,210.3,0.2092174864874706,0.0418434972974941,0.0,0.0,0.970099641345104,1,P-V-Ti,121.90013172524841,3.2000292722774244,1.640004390841614,60.198690921815654,0.36004683478701227,0.01594220125598279,-0.6114510209100465
0.0,0.0,0.0,0.0,0.0,0.0,0.0,0.0,0.0,0.0,0.0,0.0,0.0,0.0,0.0,0.0,0.0,0.0,0.0,0.0,0.0,0.5454545454545454,0.0,0.0,0.0,0.0,0.0,0.0,0.0,0.0,0.4545454545454545,0.0,0.0,0.0,MAc,TRX,None,5.0,0.0,0.21,2.0,643,1,0.14934,0.7467,10.1021/acs.iecr.7b01212,1,2017,33.6,0.4184349729749413,0.0836869945949882,0.0,0.0,3.749344731844664,1,P-V-Ti,127.90909090909092,5.0,1.9354545454545455,524.6280991735537,0.0,0.07775206611570248,0.15712812538933943
0.0,0.0,0.0,0.0,0.0,0.0,0.0,0.0,0.0,0.0,0.0,0.0,0.0,0.0,0.0,0.0,0.0,0.0,0.0,0.0,0.0,0.5454545454545454,0.0,0.0,0.0,0.0,0.0,0.0,0.0,0.0,0.4545454545454545,0.0,0.0,0.0,MAc,TRX,None,5.0,0.0,0.0,2.0,643,1,0.08254,0.4127,10.1021/acs.iecr.7b01212,,2017,33.6,0.4184349729749413,0.0836869945949882,0.0,0.0,2.072257360161099,1,P-V-Ti,127.90909090909092,5.0,1.9354545454545455,524.6280991735537,0.0,0.07775206611570248,0.15712812538933943
0.0,0.0,0.0,0.0,0.0,0.0,0.0,0.0,0.0,0.0,0.0,0.0,0.0,0.0,0.0,0.0,0.0,0.0,0.0,0.0,0.0,0.5121951219512195,0.0,0.0,0.0,0.0,0.0,0.0,0.0,0.0,0.4878048780487804,0.0,0.0,0.0,MAc,TRX,None,2.5,0.0,0.21,2.0,643,1,0.22,0.55,10.1002/ceat.201700500,,2018,30.0,0.4184034280286304,0.1673613712114521,0.0,0.0,5.522925249977923,1,P-V-Ti,129.4390243902439,5.0,1.9168292682926826,528.6853063652587,0.0,0.07835336109458657,0.16731245273194473
0.0,0.0,0.0,0.0,0.0,0.0,0.0,0.0,0.0,0.0,0.0,0.0,0.0,0.0,0.0,0.0,0.0,0.0,0.0,0.0,0.0,0.5121951219512195,0.0,0.0,0.0,0.0,0.0,0.0,0.0,0.0,0.4878048780487804,0.0,0.0,0.0,MAc,TRX,None,5.0,0.0,0.0,1.6666666666666667,643,1,0.061,0.305,10.1016/j.cattod.2018.06.019,VPO,2018,48.2,0.3486958108124511,0.0697391621624902,0.0,0.0,1.2762266675735712,1,P-V-Ti,129.4390243902439,5.0,1.9168292682926826,528.6853063652587,0.0,0.07835336109458657,0.16731245273194473
0.0,0.0,0.0,0.0,0.0,0.0,0.0,0.0,0.0,0.0,0.0,0.0,0.0,0.0,0.0,0.0,0.0,0.0,0.0,0.0,0.0,0.5072463768115942,0.0,0.0,0.0,0.0,0.0,0.0,0.0,0.0,0.4830917874396134,0.0,0.0,0.0096618357487922,MAc,TRX,None,5.0,0.0,0.0,1.6666666666666667,643,1,0.0802,0.401,10.1016/j.cattod.2018.06.019,VPO-Zr,2018,8.4,0.3486958108124511,0.0697391621624902,0.0,0.0,1.677924241629515,1,P-V-Ti,129.87922705314008,4.990338164251208,1.9111594202898552,543.4395201755,0.009568484678755564,0.08089140936777987,0.216666273627754
0.0,0.0,0.0,0.0,0.0,0.0,0.0,0.0,0.0,0.0,0.0,0.0,0.0,0.0,0.0,0.0,0.0,0.0,0.0,0.0,0.0,0.5121951219512195,0.0,0.0,0.0,0.0,0.0,0.0,0.0,0.0,0.4878048780487804,0.0,0.0,0.0,MAc,TRX,None,5.0,0.0,0.0,2.0,653,1,0.0307606866952789,0.1538034334763948,10.1021/acs.iecr.7b03521,,2018,48.2,0.4184349729749413,0.0836869945949882,0.0,0.0,0.7722808263617814,1,P-V-Ti,129.4390243902439,5.0,1.9168292682926826,528.6853063652587,0.0,0.07835336109458657,0.16731245273194473
0.0,0.0,0.0,0.0,0.0,0.0,0.0,0.0,0.0,0.0,0.0096618357487922,0.0,0.0,0.0,0.0,0.0,0.0,0.0,0.0,0.0,0.0,0.5072463768115942,0.0,0.0,0.0,0.0,0.0,0.0,0.0,0.0,0.4830917874396134,0.0,0.0,0.0,MAc,TRX,None,5.0,0.0,0.0,2.0,653,1,0.0312375965665235,0.1561879828326179,10.1021/acs.iecr.7b03521,,2018,11.2,0.4184349729749413,0.0836869945949882,0.0,0.0,0.7842541725069252,1,P-V-Ti,129.56038647342996,5.028985507246377,1.9159903381642513,525.0869331839717,0.08611636210880008,0.0776684636747649,0.23372289673503707
0.0,0.0,0.0,0.0,0.0,0.0,0.0,0.0,0.0,0.0096618357487922,0.0,0.0,0.0,0.0,0.0,0.0,0.0,0.0,0.0,0.0,0.0,0.5072463768115942,0.0,0.0,0.0,0.0,0.0,0.0,0.0,0.0,0.4830917874396135,0.0,0.0,0.0,MAc,TRX,None,5.0,0.0,0.0,2.0,653,1,0.0314760515021459,0.1573802575107296,10.1021/acs.iecr.7b03521,,2018,8.4242435301468,0.4184349729749413,0.0836869945949882,0.0,0.0,0.7902408455794973,1,P-V-Ti,129.463768115942,5.057971014492753,1.9166666666666665,523.6399915984036,0.3444654484352002,0.07759903381642515,0.4628300715177343
0.0,0.0,0.0,0.0,0.0,0.0,0.0096618357487922,0.0,0.0,0.0,0.0,0.0,0.0,0.0,0.0,0.0,0.0,0.0,0.0,0.0,0.0,0.5072463768115942,0.0,0.0,0.0,0.0,0.0,0.0,0.0,0.0,0.4830917874396135,0.0,0.0,0.0,MAc,TRX,None,5.0,0.0,0.0,2.0,653,1,0.0336221459227467,0.1681107296137338,10.1021/acs.iecr.7b03521,,2018,8.424243530411987,0.4184349729749413,0.0836869945949882,0.0,0.0,0.8441209032326448,1,P-V-Ti,129.52173913043475,5.038647342995169,1.9164734299516908,524.2785129174542,0.153095754860089,0.07760930243412917,0.29227979848197744
0.0,0.0,0.0,0.0096618357487922,0.0,0.0,0.0,0.0,0.0,0.0,0.0,0.0,0.0,0.0,0.0,0.0,0.0,0.0,0.0,0.0,0.0,0.5072463768115942,0.0,0.0,0.0,0.0,0.0,0.0,0.0,0.0,0.4830917874396135,0.0,0.0,0.0,MAc,TRX,None,5.0,0.0,0.0,2.0,653,1,0.0360066952789699,0.1800334763948497,10.1021/acs.iecr.7b03521,,2018,8.4242435301468,0.4184349729749413,0.0836869945949882,0.0,0.0,0.9039876339583642,1,P-V-Ti,129.6183574879227,5.0,1.9166666666666665,526.8736726644729,0.0,0.07759903381642515,0.1575728760990838
0.0,0.0,0.0,0.0,0.0,0.0,0.0,0.0,0.0,0.0,0.0,0.0096618357487922,0.0,0.0,0.0,0.0,0.0,0.0,0.0,0.0,0.0,0.5072463768115942,0.0,0.0,0.0,0.0,0.0,0.0,0.0,0.0,0.4830917874396134,0.0,0.0,0.0,MAc,TRX,None,5.0,0.0,0.0,2.0,653,1,0.0364836051502145,0.1824180257510729,10.1021/acs.iecr.7b03521,,2018,5.0,0.4184349729749413,0.0836869945949882,0.0,0.0,0.915960980103508,1,P-V-Ti,130.14975845410626,4.961352657004832,1.9062318840579713,575.3543839996262,0.153095754860089,0.08910754043268215,0.46247363185197515
0.0,0.0,0.0,0.0,0.0,0.0,0.0,0.0,0.0,0.0,0.0,0.0,0.0,0.0,0.0,0.0,0.0,0.0,0.0,0.0,0.0096618357487922,0.5072463768115942,0.0,0.0,0.0,0.0,0.0,0.0,0.0,0.0,0.4830917874396134,0.0,0.0,0.0,MAc,TRX,None,5.0,0.0,0.0,2.0,653,1,0.0374374248927038,0.1871871244635192,10.1021/acs.iecr.7b03521,,2018,8.424243530411987,0.4184349729749413,0.0836869945949882,0.0,0.0,0.9399076723937958,1,P-V-Ti,129.38647342995168,5.048309178743962,1.9167632850241547,523.8603001236902,0.2392121169688891,0.07759677005297674,0.36882163365463455
0.0,0.0,0.0,0.0,0.0,0.0096618357487922,0.0,0.0,0.0,0.0,0.0,0.0,0.0,0.0,0.0,0.0,0.0,0.0,0.0,0.0,0.0,0.5072463768115941,0.0,0.0,0.0,0.0,0.0,0.0,0.0,0.0,0.4830917874396135,0.0,0.0,0.0,MAc,TRX,None,5.0,0.0,0.0,2.0,653,1,0.0402988841201716,0.2014944206008583,10.1021/acs.iecr.7b03521,,2018,8.4242435301468,0.4184349729749413,0.0836869945949882,0.0,0.0,1.0117477492646592,1,P-V-Ti,130.1594202898551,4.990338164251208,1.9091304347826088,576.7716866204576,0.009568484678755564,0.08367170762444862,0.277256051966071
0.0,0.0,0.0096618357487922,0.0,0.0,0.0,0.0,0.0,0.0,0.0,0.0,0.0,0.0,0.0,0.0,0.0,0.0,0.0,0.0,0.0,0.0,0.5072463768115942,0.0,0.0,0.0,0.0,0.0,0.0,0.0,0.0,0.4830917874396135,0.0,0.0,0.0,MAc,TRX,None,5.0,0.0,0.0,2.0,653,1,0.0414911587982832,0.2074557939914162,10.1021/acs.iecr.7b03521,,2018,8.424266936301496,0.4184349729749413,0.0836869945949882,0.0,0.0,1.0416811146275191,1,P-V-Ti,130.26570048309176,4.971014492753623,1.9069082125603865,593.6250554271975,0.08611636210880007,0.08768512684076635,0.40425949802917677
0.0,0.0,0.0,0.0,0.0,0.0,0.0,0.0,0.0,0.0,0.0,0.0,0.0,0.0,0.0,0.0,0.0,0.0,0.0,0.0,0.0,0.5072463768115942,0.0,0.0,0.0,0.0,0.0,0.0,0.0,0.0,0.4830917874396134,0.0,0.0,0.0096618357487922,MAc,TRX,None,5.0,0.0,0.0,2.0,653,1,0.044352618025751,0.2217630901287553,10.1021/acs.iecr.7b03521,1,2018,8.4,0.4184349729749413,0.0836869945949882,0.0,0.0,1.1135211914983825,1,P-V-Ti,129.87922705314008,4.990338164251208,1.9111594202898552,543.4395201755,0.009568484678755564,0.08089140936777987,0.216666273627754
0.0,0.1455794859253526,0.0,0.0,0.0,0.0,0.0,0.0,0.0,0.0,0.0,0.0,0.0,0.0,0.0,0.0,0.0,0.0,0.0,0.0,0.0,0.0485264953084508,0.0,0.0,0.0,0.7913360701736613,0.0,0.0,0.0,0.0,0.0,0.0145579485925352,0.0,0.0,HAc,FORM,"MeOH 
+ H$_2$O",1.0,0.0,0.0,,653,1,0.5061599999999999,0.5061599999999999,10.15587/1729-4061.2013.19130,,2013,,,,,,,2,Si-Cs-P,94.79069767441858,3.6744186046511618,2.0511627906976746,431.04921579231916,1.103299080584098,0.01317306652244453,0.36760837355360293
0.0,0.1585719332054649,0.0,0.0,0.0,0.0,0.0,0.0,0.0,0.0,0.0,0.0,0.0,0.0,0.0,0.0,0.0,0.0,0.0,0.0,0.0,0.0528573110684883,0.0,0.0,0.0,0.7727135624055003,0.0,0.0,0.0,0.0,0.0095143159923278,0.0063428773282185,0.0,0.0,HAc,FORM,"MeOH 
+ H$_2$O",1.0,0.0,0.0,,593,1,0.572507,0.572507,10.15587/1729-4061.2015.37405,,2015,,,,,,,1,P-V-Ti,94.41395348837203,3.632558139534882,2.048232558139535,383.6565494862057,0.9487074094104897,0.01542757382368837,0.20945997601754376
0.0,0.0,0.0,0.0,0.0,0.0,0.0,0.0,0.0,0.0,0.0,0.0,0.0,0.0,0.0,0.0,0.0,0.0,0.0,0.0,0.0,0.6666666666666666,0.0,0.0,0.0,0.0,0.0,0.0,0.0,0.3333333333333333,0.0,0.0,0.0,0.0,HAc,FORM,"MeOH 
+ H$_2$O",1.0,0.0,0.0,,623,1,0.1374831,0.1374831,10.1109/NAP.2017.8190167,,2017,86.0,,,,,,1,P-V-Ti,124.66666666666666,4.666666666666666,1.9733333333333332,624.2222222222222,0.2222222222222222,0.09388888888888886,0.6206991312189432
0.0,0.0,0.0,0.0,0.0,0.0,0.0,0.0,0.0,0.0,0.0,0.0,0.0,0.0,0.0,0.0,0.0,0.0,0.0,0.0,0.0,0.6666666666666666,0.0,0.0,0.0,0.0,0.0,0.0,0.0,0.3333333333333333,0.0,0.0,0.0,0.0,HAc,FORM,"MeOH 
+ H$_2$O",1.0,0.0,0.0,,623,1,0.6080000000000001,0.6080000000000001,10.1109/NAP.2017.8190167,,2017,107.0,,,,,,1,P-V-Ti,124.66666666666666,4.666666666666666,1.9733333333333332,624.2222222222222,0.2222222222222222,0.09388888888888886,0.6206991312189432
0.0,0.0,0.0,0.0,0.0,0.0,0.0,0.0,0.0,0.0,0.0,0.0,0.0,0.0,0.0,0.0,0.0,0.0,0.0,0.0,0.0,0.6666666666666666,0.0,0.0,0.0,0.0,0.0,0.0,0.0,0.1999999999999999,0.1333333333333333,0.0,0.0,0.0,HAc,FORM,"MeOH 
+ H$_2$O",1.0,0.0,0.0,,623,1,0.31,0.31,10.1109/NAP.2017.8190167,,2017,70.0,,,,,,1,P-V-Ti,123.73333333333335,4.800000000000001,1.9853333333333336,563.9288888888889,0.15999999999999998,0.08442488888888885,0.4080253292945713
0.0,0.0,0.0,0.0,0.0,0.0,0.0,0.0,0.0,0.0,0.0,0.0,0.0,0.0,0.0,0.0,0.0,0.0,0.0,0.0,0.0,0.6666666666666666,0.0,0.0,0.0,0.0,0.0,0.0,0.0,0.1999999999999999,0.1333333333333333,0.0,0.0,0.0,HAc,FORM,"MeOH 
+ H$_2$O",1.0,0.0,0.0,,623,1,0.0198,0.0198,10.1109/NAP.2017.8190167,,2017,26.0,,,,,,1,P-V-Ti,123.73333333333335,4.800000000000001,1.9853333333333336,563.9288888888889,0.15999999999999998,0.08442488888888885,0.4080253292945713
0.0,0.0,0.0,0.0,0.0,0.0,0.0,0.0,0.0,0.0,0.0,0.0,0.0,0.0,0.0,0.0,0.0,0.0,0.0,0.0,0.0,0.6666666666666666,0.0,0.0,0.0,0.0,0.0,0.0,0.0,0.1999999999999999,0.1333333333333333,0.0,0.0,0.0,HAc,FORM,"MeOH 
+ H$_2$O",1.0,0.0,0.0,,623,1,0.28956,0.28956,10.1109/NAP.2017.8190167,,2017,95.0,,,,,,1,P-V-Ti,123.73333333333335,4.800000000000001,1.9853333333333336,563.9288888888889,0.15999999999999998,0.08442488888888885,0.4080253292945713
0.0,0.0,0.0,0.0,0.0,0.0,0.0,0.0,0.0,0.0,0.0049751243781094,0.0,0.0,0.0,0.0,0.0,0.0,0.0,0.0,0.0,0.0,0.7462686567164178,0.0,0.0,0.0,0.0,0.0,0.0,0.0,0.2487562189054726,0.0,0.0,0.0,0.0,HAc,FORM,"MeOH 
+ H$_2$O",1.0,0.0,0.0,,623,1,0.0104,0.0104,10.1007/s11144-018-1443-8,,2018,109.0,,,,,,1,P-V-Ti,120.35820895522387,4.766169154228855,2.0265174129353234,526.4089997772331,0.2388554738744085,0.07901772233360557,0.38604895321616167
0.0,0.0,0.0,0.0,0.0,0.0,0.0,0.0,0.0,0.0,0.0049751243781094,0.0,0.0,0.0,0.0,0.0,0.0,0.0,0.0,0.0,0.0,0.7462686567164178,0.0,0.0,0.0,0.0,0.0,0.0,0.0,0.2487562189054726,0.0,0.0,0.0,0.0,HAc,FORM,"MeOH 
+ H$_2$O",1.0,0.0,0.0,,653,1,0.357,0.357,10.1007/s11144-018-1443-8,,2018,22.0,,,,,,1,P-V-Ti,120.35820895522387,4.766169154228855,2.0265174129353234,526.4089997772331,0.2388554738744085,0.07901772233360557,0.38604895321616167
0.0,0.0,0.0,0.0,0.0,0.0,0.0,0.0,0.0,0.0,0.0049751243781094,0.0,0.0,0.0,0.0,0.0,0.0,0.0,0.0,0.0,0.0,0.7462686567164178,0.0,0.0,0.0,0.0,0.0,0.0,0.0,0.2487562189054726,0.0,0.0,0.0,0.0,HAc,FORM,"MeOH 
+ H$_2$O",1.0,0.0,0.0,,653,1,0.448,0.448,10.1007/s11144-018-1443-8,,2018,47.0,,,,,,1,P-V-Ti,120.35820895522387,4.766169154228855,2.0265174129353234,526.4089997772331,0.2388554738744085,0.07901772233360557,0.38604895321616167
0.0,0.0,0.0,0.0,0.0,0.0,0.0,0.0,0.0,0.0,0.0049751243781094,0.0,0.0,0.0,0.0,0.0,0.0,0.0,0.0,0.0,0.0,0.7462686567164178,0.0,0.0,0.0,0.0,0.0,0.0,0.0,0.2487562189054726,0.0,0.0,0.0,0.0,HAc,FORM,"MeOH 
+ H$_2$O",1.0,0.0,0.0,,623,1,0.6080000000000001,0.6080000000000001,10.1007/s11144-018-1443-8,,2018,107.0,,,,,,1,P-V-Ti,120.35820895522387,4.766169154228855,2.0265174129353234,526.4089997772331,0.2388554738744085,0.07901772233360557,0.38604895321616167
0.0,0.1585719332054649,0.0,0.0,0.0,0.0,0.0,0.0,0.0,0.0,0.0,0.0,0.0,0.0,0.0,0.0,0.0,0.0,0.0,0.0,0.0,0.0528573110684883,0.0,0.0,0.0,0.7727135624055003,0.0,0.0,0.0,0.0,0.0095143159923278,0.0063428773282185,0.0,0.0,HAc,FORM,"MeOH 
+ H$_2$O",1.0,0.0,0.0,,653,1,0.56997,0.56997,10.1016/j.apcata.2020.117472,,2020,238.0,,,,,,1,P-V-Ti,94.41395348837203,3.632558139534882,2.048232558139535,383.6565494862057,0.9487074094104897,0.01542757382368837,0.20945997601754376
0.0,0.1585719332054649,0.0,0.0,0.0,0.0,0.0,0.0,0.0,0.0,0.0,0.0,0.0,0.0,0.0,0.0,0.0,0.0,0.0,0.0,0.0,0.0528573110684883,0.0,0.0,0.0,0.7727135624055003,0.0,0.0,0.0,0.0,0.0095143159923278,0.0063428773282185,0.0,0.0,HAc,FORM,"MeOH 
+ H$_2$O",1.0,0.0,0.0,,653,1,0.676035,0.676035,10.1016/j.apcata.2020.117472,,2020,193.0,,,,,,1,P-V-Ti,94.41395348837203,3.632558139534882,2.048232558139535,383.6565494862057,0.9487074094104897,0.01542757382368837,0.20945997601754376
0.0,0.0,0.0,0.0,0.0,0.0,0.0,0.0,0.0,0.0,0.0,0.0,0.0,0.0,0.0,0.0,0.0,0.0,0.0,0.0,0.0,0.6666666666666666,0.0,0.0,0.0,0.0,0.0,0.0,0.0,0.0,0.3333333333333333,0.0,0.0,0.0,HAc,FORM,"MeOH 
+ H$_2$O",1.0,0.0,0.0,,683,1,0.034128,0.034128,10.1007/s11237-020-09658-y,,2020,7.0,,,,,,1,P-V-Ti,122.33333333333333,5.0,2.003333333333333,470.2222222222222,0.0,0.06968888888888888,0.020559487394541213
0.0,0.1585719332054649,0.0,0.0,0.0,0.0,0.0,0.0,0.0,0.0,0.0,0.0,0.0,0.0,0.0,0.0,0.0,0.0,0.0,0.0,0.0,0.0528573110684883,0.0,0.0,0.0,0.7727135624055003,0.0,0.0,0.0,0.0,0.0095143159923278,0.0063428773282185,0.0,0.0,HAc,FORM,"MeOH 
+ H$_2$O",1.0,0.0,0.0,,648,1,0.572,0.572,10.1007/s11237-020-09658-y,,2020,1.715486316457089,,,,,,1,P-V-Ti,94.41395348837203,3.632558139534882,2.048232558139535,383.6565494862057,0.9487074094104897,0.01542757382368837,0.20945997601754376
0.0,0.1585719332054649,0.0,0.0,0.0,0.0,0.0,0.0,0.0,0.0,0.0,0.0,0.0,0.0,0.0,0.0,0.0,0.0,0.0,0.0,0.0,0.0528573110684883,0.0,0.0,0.0,0.7727135624055003,0.0,0.0,0.0,0.0,0.0095143159923278,0.0063428773282185,0.0,0.0,HAc,FORM,"MeOH 
+ H$_2$O",1.0,0.0,0.0,,648,1,0.676,0.676,10.1007/s11237-020-09658-y,,2020,111.36558913640118,,,,,,1,P-V-Ti,94.41395348837203,3.632558139534882,2.048232558139535,383.6565494862057,0.9487074094104897,0.01542757382368837,0.20945997601754376
0.0,0.2103208541168874,0.0,0.0,0.0,0.0,0.0,0.0,0.0,0.0,0.0,0.0,0.0,0.0,0.0,0.0,0.0,0.0,0.0,0.0,0.0,0.0701069513722958,0.0,0.0,0.0,0.0,0.0817183989576662,0.0,0.0,0.6168217101414617,0.0126192512470132,0.0084128341646754,0.0,0.0,HAc,FORM,"MeOH 
+ H$_2$O",1.0,0.0,0.0,,648,1,0.059,0.059,10.1007/s11237-020-09658-y,,2020,9.076365496466137,,,,,,1,P-V-Ti,138.51235119587415,3.889231016831772,1.727533459091235,986.7144372425626,0.31442862576277497,0.06176431227114172,0.6956958433965252
0.8002711882858964,0.1393456825912351,0.0,0.0,0.0,0.0,0.0,0.0,0.0,0.0,0.0,0.0,0.0,0.0,0.0,0.0,0.0,0.0,0.0,0.0,0.0,0.046448560863745,0.0,0.0,0.0,0.0,0.0,0.0,0.0,0.0,0.0083607409554741,0.0055738273036494,0.0,0.0,HAc,FORM,"MeOH 
+ H$_2$O",1.0,0.0,0.0,,648,1,0.437,0.437,10.1007/s11237-020-09658-y,,2020,18.71725648799032,,,,,,1,P-V-Ti,115.69000052205668,3.126340085549386,1.6975276680916411,189.6030653767765,0.2534398357930947,0.03377771220166443,-0.39637202402230937
0.0,0.1961057322957172,0.0,0.0,0.0,0.0,0.0,0.0,0.0,0.0,0.0,0.0,0.0,0.0,0.0,0.0,0.0,0.0,0.0,0.0,0.0,0.0653685774319057,0.0,0.0,0.0,0.0,0.0,0.0,0.0,0.7189151170428053,0.011766343937743,0.0078442292918286,0.0,0.0,HAc,FORM,"MeOH 
+ H$_2$O",1.0,0.0,0.0,,648,1,0.58696,0.58696,10.1007/s11237-020-09658-y,,2020,20.9399538203283,,,,,,1,P-V-Ti,141.56475379265396,3.896717647657588,1.6828564891196867,977.0766687909355,0.29395032652729836,0.056532800211072806,0.6125341238986924
0.0,0.0,0.0,0.0,0.0,0.0,0.0,0.0,0.0,0.0,0.0,0.0,0.0,0.0,0.0,0.0,0.0,0.0,0.0,0.0,0.0,0.0527927741289028,0.0,0.0,0.0,0.9208108388066458,0.0,0.0,0.0,0.0,0.0263963870644514,0.0,0.0,0.0,HAc,FORM,"MeOH 
+ H$_2$O",3.0,2.581311926474605,0.0,2.6666666666666665,623,1,0.0616666666666666,0.185,10.1016/j.jiec.2016.06.018,,2016,90.0,0.5419346429431326,0.1806448809810442,0.0594881019386154,0.4068126837943395,2.005158178889591,1,P-V-Ti,122.33333333333333,5.0,2.003333333333333,470.2222222222222,0.0,0.06968888888888888,0.020559487394541213
0.0,0.0,0.0,0.0,0.0,0.0,0.0,0.0,0.0,0.0,0.0,0.0,0.0,0.0,0.0,0.0,0.0,0.0,0.0,0.0,0.0,0.0527927741289028,0.0,0.0,0.0,0.9208108388066458,0.0,0.0,0.0,0.0,0.0263963870644514,0.0,0.0,0.0,HAc,FORM,"MeOH 
+ H$_2$O",3.0,2.581311926474605,0.0,2.6666666666666665,623,1,0.1008,0.3024,10.1016/j.jiec.2016.06.018,,2016,226.0,0.5419346429431326,0.1806448809810442,0.0594881019386154,0.4068126837943395,3.277620720520066,1,P-V-Ti,122.33333333333333,5.0,2.003333333333333,470.2222222222222,0.0,0.06968888888888888,0.020559487394541213
0.0025508073200719,0.0,0.0,0.0,0.0,0.0,0.0,0.0,0.0,0.0,0.0,0.0,0.0,0.0,0.0,0.0,0.0,0.0,0.0,0.0,0.0,0.0527723716360223,0.0,0.0,0.0,0.9182906352258944,0.0,0.0,0.0,0.0,0.0263861858180111,0.0,0.0,0.0,HAc,FORM,"MeOH 
+ H$_2$O",3.0,2.581311926474605,0.0,2.6666666666666665,623,1,0.0765333333333333,0.2296,10.1016/j.jiec.2016.06.018,,2016,172.0,0.5419346429431326,0.1806448809810442,0.0594881019386154,0.4068126837943395,2.488563880394865,1,P-V-Ti,122.29170926201462,4.937563893021959,1.991054232294319,455.59656593560766,0.1209739465015083,0.07219234084765125,0.14202130480410494
0.0,0.0,0.0,0.0,0.0,0.0,0.0,0.0,0.0,0.0,0.0,0.0,0.0,0.0,0.0,0.0,0.0,0.0,0.0,0.0,0.0,0.0527927741289028,0.0,0.0,0.0,0.9208108388066458,0.0,0.0,0.0,0.0,0.0263963870644514,0.0,0.0,0.0,HAc,FORM,"MeOH 
+ H$_2$O",3.0,2.581311926474605,0.0,2.6666666666666665,643,1,0.0890413333333333,0.267124,10.1016/j.jiec.2016.06.018,,2016,90.0,0.5419346429431326,0.1806448809810442,0.0594881019386154,0.4068126837943395,2.895274991230827,1,P-V-Ti,122.33333333333333,5.0,2.003333333333333,470.2222222222222,0.0,0.06968888888888888,0.020559487394541213
0.0,0.0,0.0,0.0,0.0,0.0,0.0,0.0,0.0,0.0,0.0,0.0,0.0,0.0,0.0,0.0,0.0,0.0,0.0,0.0,0.0,0.0527927741289028,0.0,0.0,0.0,0.9208108388066458,0.0,0.0,0.0,0.0,0.0263963870644514,0.0,0.0,0.0,HAc,FORM,"MeOH 
+ H$_2$O",3.0,2.581311926474605,0.0,2.6666666666666665,643,1,0.166483,0.499449,10.1016/j.jiec.2016.06.018,,2016,226.0,0.5419346429431326,0.1806448809810442,0.0594881019386154,0.4068126837943395,5.413374309666094,1,P-V-Ti,122.33333333333333,5.0,2.003333333333333,470.2222222222222,0.0,0.06968888888888888,0.020559487394541213
0.0025508073200719,0.0,0.0,0.0,0.0,0.0,0.0,0.0,0.0,0.0,0.0,0.0,0.0,0.0,0.0,0.0,0.0,0.0,0.0,0.0,0.0,0.0527723716360223,0.0,0.0,0.0,0.9182906352258944,0.0,0.0,0.0,0.0,0.0263861858180111,0.0,0.0,0.0,HAc,FORM,"MeOH 
+ H$_2$O",3.0,2.581311926474605,0.0,2.6666666666666665,643,1,0.1298346666666666,0.389504,10.1016/j.jiec.2016.06.018,,2016,172.0,0.5419346429431326,0.1806448809810442,0.0594881019386154,0.4068126837943395,4.221714223298439,1,P-V-Ti,122.29170926201462,4.937563893021959,1.991054232294319,455.59656593560766,0.1209739465015083,0.07219234084765125,0.14202130480410494
0.0,0.0,0.0,0.0,0.0,0.0,0.0,0.0,0.0,0.0,0.0,0.0,0.0,0.0,0.0,0.0,0.0,0.0,0.0,0.0,0.0,0.1119651904840146,0.0,0.0,0.0,0.8371415411141605,0.0,0.0,0.0,0.0,0.0508932684018248,0.0,0.0,0.0,HAc,TRX,None,3.0,0.0,0.0,2.3423111571442603,633,1,0.1878333333333333,0.5635,10.1039/C7RA09778F,,2017,115.2,0.6824857948888823,0.2274952649629607,0.0,0.0,7.691614908397702,1,P-V-Ti,121.375,5.0,2.015,454.609375,0.0,0.06737500000000002,-0.01863159636038312
0.0,0.0,0.0,0.0,0.0,0.0024664702096687,0.0,0.0,0.0,0.0,0.0,0.0,0.0,0.0,0.0,0.0,0.0,0.0,0.0,0.0,0.0,0.1085246892254268,0.0,0.0,0.0,0.8396794363715286,0.0,0.0,0.0,0.0,0.0493294041933758,0.0,0.0,0.0,HAc,TRX,None,3.0,0.0,0.0,2.3423111571442603,633,1,0.247,0.741,10.1039/C7RA09778F,,2017,108.6,0.6824857948888823,0.2274952649629607,0.0,0.0,10.114439480253235,1,P-V-Ti,122.64615384615381,4.984615384615385,2.00123076923077,551.028639053251,0.015147928994082302,0.07847233136094636,0.2028370340618829
0.0,0.0,0.0,0.0,0.0,0.0,0.0,0.0,0.0092059409232826,0.0,0.0,0.0,0.0,0.0,0.0,0.0,0.0,0.0,0.0,0.0,0.0,0.1012653501561095,0.0,0.0,0.0,0.8434990043041944,0.0,0.0,0.0,0.0,0.0460297046164134,0.0,0.0,0.0,HAc,TRX,None,3.0,0.0,0.0,2.3423111571442603,633,1,0.2556966666666667,0.76709,10.1039/C7RA09778F,,2017,80.1,0.6824857948888823,0.2274952649629607,0.0,0.0,10.470560568026256,1,P-V-Ti,128.5882352941176,4.764705882352943,1.942941176470589,1260.3598615916892,0.8858131487889205,0.14649134948096826,2.3659672223341963
0.0,0.0,0.0,0.0,0.0,0.0,0.0,0.0,0.0,0.0,0.0,0.0,0.0,0.0,0.0,0.0,0.0,0.0,0.0,0.002468039994072,0.0,0.1085937597391715,0.0,0.0,0.0,0.8395774003853146,0.0,0.0,0.0,0.0,0.0493607998814416,0.0,0.0,0.0,HAc,TRX,None,3.0,0.0,0.0,2.3423111571442603,633,1,0.2354833333333333,0.7064499999999999,10.1039/C7RA09778F,,2017,113.6,0.6824857948888823,0.2274952649629607,0.0,0.0,9.642841795985015,1,P-V-Ti,122.6,5.015384615384615,2.001538461538462,543.6553846153819,0.015147928994082368,0.07793609467455592,0.19027616097176553
0.0,0.0,0.0,0.0,0.0,0.0,0.0,0.0,0.0,0.0,0.0,0.0,0.0,0.0,0.0,0.0,0.0,0.0,0.0,0.0,0.0,0.0,0.0,0.0,0.0,0.9027351495355318,0.0,0.0,0.0,0.0,0.0,0.0972648504644681,0.0,0.0,HAc,TRX,None,3.0,0.0,0.0,2.295081967213115,673,1,0.1194783333333333,0.358435,10.1002/jctb.6360,,2020,119.9,0.6687244928800516,0.2229081642933505,0.0,0.0,4.793885272109226,2,Si-Cs-P,162.0,6.0,1.7,0.0,0.0,0.0,-1.1597837409890708
0.0,0.0,0.0,0.0,0.0,0.0,0.0,0.0,0.0,0.0,0.0,0.0,0.0,0.0,0.0,0.0,0.0,0.0,0.0,0.0,0.0,0.0080777190376295,0.0,0.0,0.0,0.8949896525108159,0.0,0.0,0.0,0.0,0.0,0.0969326284515544,0.0,0.0,HAc,TRX,None,3.0,0.0,0.0,2.295081967213115,673,1,0.1413253333333333,0.4239759999999999,10.1002/jctb.6360,1,2020,118.2,0.6687244928800516,0.2229081642933505,0.0,0.0,5.670462711866255,2,Si-Cs-P,157.7692307692308,5.923076923076924,1.7376923076923076,214.79289940828332,0.07100591715976308,0.017048520710059117,-0.7150747648663294
0.0,0.0,0.0,0.0,0.0,0.0,0.0,0.0,0.0,0.0,0.0,0.0,0.0,0.0,0.0,0.0,0.1448599173435835,0.0,0.0,0.0,0.0,0.0120716597786319,0.0,0.0,0.0,0.8430684228777845,0.0,0.0,0.0,0.0,0.0,0.0,0.0,0.0,HAc,TRX,None,3.0,0.0,0.0,2.295081967213115,633,1,0.1019766799999999,0.3059300399999999,10.1002/jctb.6360,,2020,97.0,0.6687244928800516,0.2229081642933505,0.0,0.0,4.091658217115478,2,Si-Cs-P,150.38461538461542,5.923076923076924,2.1623076923076923,156.8520710059165,0.07100591715976302,6.390532544378589e-05,-0.9502599647514213
0.0,0.0,0.0,0.0,0.0,0.0,0.0,0.0,0.0,0.0,0.0,0.0,0.0,0.0,0.0,0.0,0.0,0.0,0.0,0.0,0.0,0.4854368932038835,0.0,0.2572815533980583,0.0,0.0,0.0,0.0,0.0,0.2572815533980582,0.0,0.0,0.0,0.0,HAc,FORM,"MeOH 
+ H$_2$O",0.2,2.5813119264746045,0.0,1.0,633,1,0.355,0.071,10.1016/j.cej.2022.137324,,2022,52.6,0.0388053563955353,0.1940267819776769,0.0638948910283305,0.4369487553461347,0.8265540912249036,1,P-V-Ti,120.12135922330097,5.0,2.123106796116505,551.5629418418323,0.5145631067961165,0.14335927985672542,1.3436812964294453
0.0,0.0,0.0,0.0,0.0,0.0,0.0,0.0,0.0,0.0,0.0,0.0,0.0,0.0,0.0,0.0,0.0,0.0,0.0,0.0,0.0,0.4854368932038835,0.0,0.2572815533980583,0.0,0.0,0.0,0.0,0.0,0.2572815533980582,0.0,0.0,0.0,0.0,HAc,FORM,"MeOH 
+ H$_2$O",2.5,2.5813119264746045,0.0,1.0,633,1,0.1785,0.44625,10.1016/j.cej.2022.137324,,2022,52.6,0.191626484000536,0.0766505936002144,0.025241779899777,0.1726173115318143,2.0523196436457405,1,P-V-Ti,120.12135922330097,5.0,2.123106796116505,551.5629418418323,0.5145631067961165,0.14335927985672542,1.3436812964294453
0.0,0.0,0.0,0.0,0.0,0.0,0.0,0.0,0.0,0.0,0.0,0.0,0.0,0.0,0.0,0.0,0.0,0.0,0.0,0.0,0.0,0.4854368932038835,0.0,0.2572815533980583,0.0,0.0,0.0,0.0,0.0,0.2572815533980582,0.0,0.0,0.0,0.0,HAc,FORM,"MeOH 
+ H$_2$O",0.4,2.581311926474605,0.0,1.66,633,1,0.3348,0.13392,10.1016/j.cej.2022.137324,,2022,52.6,0.1136944759578683,0.2842361898946707,0.0936017192807812,0.640100547630033,2.283894633041659,1,P-V-Ti,120.12135922330097,5.0,2.123106796116505,551.5629418418323,0.5145631067961165,0.14335927985672542,1.3436812964294453
0.0,0.0,0.0,0.0,0.0,0.0,0.0,0.0,0.0,0.0,0.0,0.0,0.0,0.0,0.0,0.0,0.0,0.0,0.0,0.0,0.0,0.4854368932038835,0.0,0.2572815533980583,0.0,0.0,0.0,0.0,0.0,0.2572815533980582,0.0,0.0,0.0,0.0,HAc,FORM,"MeOH 
+ H$_2$O",0.4,2.581311926474605,0.0,1.0,633,1,0.315071,0.1260284,10.1016/j.fuel.2023.128414,,2023,55.5,0.0684906481673905,0.1712266204184764,0.0563865778799887,0.3856027395361645,1.2947650205248746,1,P-V-Ti,120.12135922330097,5.0,2.123106796116505,551.5629418418323,0.5145631067961165,0.14335927985672542,1.3436812964294453
0.0,0.0,0.0,0.0,0.0,0.0,0.0,0.0,0.007749624534376,0.0,0.0,0.0,0.0,0.0,0.0,0.0,0.0,0.0,0.0,0.0,0.0,0.4816749395464194,0.0,0.2552877179596023,0.0,0.0,0.0,0.0,0.0,0.2552877179596022,0.0,0.0,0.0,0.0,HAc,FORM,"MeOH 
+ H$_2$O",0.4,2.581311926474605,0.0,1.0,633,1,0.4298688,0.17194752,10.1016/j.fuel.2023.128414,,2023,46.4,0.0684906481673905,0.1712266204184764,0.0563865778799887,0.3856027395361645,1.7665195643363028,1,P-V-Ti,121.0813721771492,4.969001501862496,2.112775718982377,665.2920111146718,0.6336085215824397,0.1559139972482756,1.6897346949095422
0.0,0.0,0.0,0.0,0.0,0.0,0.0,0.0,0.007749624534376,0.0,0.0,0.0,0.0,0.0,0.0,0.0,0.0,0.0,0.0,0.0,0.0,0.4816749395464194,0.0,0.2552877179596023,0.0,0.0,0.0,0.0,0.0,0.2552877179596022,0.0,0.0,0.0,0.0,HAc,FORM,"MeOH 
+ H$_2$O",2.5,2.5813119264746045,0.0,1.0,633,1,0.2516138,0.6290344999999999,10.1016/j.fuel.2023.128414,,2023,46.4,0.191626484000536,0.0766505936002144,0.025241779899777,0.1726173115318143,2.892952069200844,1,P-V-Ti,121.0813721771492,4.969001501862496,2.112775718982377,665.2920111146718,0.6336085215824397,0.1559139972482756,1.6897346949095422
0.0,0.0,0.0,0.0,0.0,0.0,0.0,0.0,0.0,0.0,0.0,0.0,0.0,0.0,0.0,0.0,0.0,0.0,0.0,0.0,0.0,0.3472222222222222,0.0,0.3263888888888889,0.0,0.0,0.0,0.0,0.0,0.3263888888888889,0.0,0.0,0.0,0.0,HAc,FORM,"MeOH 
+ H$_2$O",0.4,2.581311926474605,0.21,1.0,633,1,0.39694186,0.158776744,10.1039/D2CC06618A,,2023,16.3,0.0684906481673905,0.1712266204184764,0.0563865778799887,0.3856027395361645,1.6312083165701758,1,P-V-Ti,123.64583333333334,5.0,2.105138888888889,641.0481770833333,0.6527777777777778,0.1803416473765432,1.9454848624118135
0.0,0.0,0.0,0.0,0.0,0.0,0.0,0.0,0.0,0.0,0.0,0.0,0.0,0.0,0.0,0.0,0.0,0.0,0.0,0.0,0.0,0.3472222222222222,0.0,0.3263888888888889,0.0,0.0,0.0,0.0,0.0,0.3263888888888889,0.0,0.0,0.0,0.0,HAc,FORM,"MeOH 
+ H$_2$O",2.5,2.5813119264746045,0.21,1.0,633,1,0.22883056,0.5720763999999999,10.1039/D2CC06618A,,2023,16.3,0.191626484000536,0.0766505936002144,0.025241779899777,0.1726173115318143,2.6309997386804214,1,P-V-Ti,123.64583333333334,5.0,2.105138888888889,641.0481770833333,0.6527777777777778,0.1803416473765432,1.9454848624118135
0.0,0.0,0.0,0.0,0.0,0.0,0.0,0.0,0.0,0.0,0.0,0.0,0.0,0.0,0.0,0.0,0.0,0.0,0.0,0.0,0.0,0.3472222222222222,0.0,0.3263888888888889,0.0,0.0,0.0,0.0,0.0,0.3263888888888889,0.0,0.0,0.0,0.0,HAc,FORM,"MeOH 
+ H$_2$O",2.5,2.581311926474605,0.21,5.0,633,1,0.1277268,0.319317,10.1039/D2CC06618A,1,2023,16.3,0.9581324200026798,0.3832529680010719,0.1262088994988852,0.8630865576590718,7.342751278991897,1,P-V-Ti,123.64583333333334,5.0,2.105138888888889,641.0481770833333,0.6527777777777778,0.1803416473765432,1.9454848624118135
0.0,0.0,0.0,0.0,0.0,0.0,0.0,0.0,0.0,0.0,0.0,0.0,0.0,0.0,0.0,0.0,0.0,0.0,0.0,0.0,0.0,0.4126431684398502,0.0,0.2475859010639101,0.0,0.0,0.0,0.0,0.0,0.3397709304962398,0.0,0.0,0.0,0.0,HAc,MeOH,None,0.5,0.0,0.21,1.5,653,1,0.1832424860194942,0.0916212430097471,10.1016/j.jcat.2024.115612,1,2024,60.1,0.1807606985491203,0.3615213970982406,0.0,0.0,1.987382386605672,1,P-V-Ti,124.51268751417291,4.907814970567671,2.0657073965923693,648.7126633991263,0.5788587519087104,0.16576238242463542,1.7306304806468746
0.0,0.0,0.0,0.0,0.0,0.0,0.0,0.0,0.0,0.0,0.0,0.0,0.0,0.0,0.0,0.0,0.0,0.0,0.0,0.0,0.0,0.1212966988560943,0.0,0.0,0.0,0.8353830515524434,0.0,0.0,0.0,0.0,0.0433202495914622,0.0,0.0,0.0,MAc,DMM,None,1.6,0.0,0.0,,643,1,0.0705256124999999,0.11284098,10.4028/www.scientific.net/AMR.233-235.2859,,2011,,,,,,,1,P-V-Ti,119.10526315789473,5.0,2.0426315789473684,410.304709141274,0.0,0.06080886426592796,-0.1298443588814873
0.0,0.0,0.0,0.0,0.0,0.0,0.0,0.0,0.0,0.0,0.0,0.0,0.0,0.0,0.0,0.0,0.0,0.0,0.0,0.0,0.0,0.1212966988560943,0.0,0.0,0.0,0.8353830515524434,0.0,0.0,0.0,0.0,0.0433202495914622,0.0,0.0,0.0,MAc,DMM,None,1.6,0.0,0.0,,673,1,0.28848661875,0.4615785899999999,10.4028/www.scientific.net/AMR.233-235.2859,,2011,,,,,,,1,P-V-Ti,119.10526315789473,5.0,2.0426315789473684,410.304709141274,0.0,0.06080886426592796,-0.1298443588814873
0.0,0.0,0.0,0.0,0.0,0.0,0.0,0.0,0.0,0.0,0.0,0.0,0.0,0.0,0.0,0.0,0.0,0.0,0.0,0.0,0.0,0.1080848099890603,0.0,0.0,0.0,0.8378727850164095,0.0,0.0,0.0,0.0,0.0540424049945301,0.0,0.0,0.0,HAc,TRX,None,3.0,0.0,0.0,5.0,623,1,0.156672,0.470016,10.1016/j.apcata.2023.119441,VPO-SiO2,2022,224.2,1.456864073774398,0.4856213579247994,0.0,0.0,13.69498848998295,1,P-V-Ti,122.33333333333333,5.0,2.0033333333333334,470.2222222222221,0.0,0.06968888888888888,0.020559487394541186
0.0,0.0,0.0,0.0,0.0,0.0,0.0,0.0,0.0,0.0,0.0,0.0,0.0,0.0,0.0078713419785482,0.0,0.0,0.0,0.0,0.0,0.0,0.1049512263806435,0.0,0.0,0.0,0.8347018184504864,0.0,0.0,0.0,0.0,0.0524756131903217,0.0,0.0,0.0,HAc,TRX,None,3.0,0.0,0.0,5.0,623,1,0.1984775799999999,0.5954327399999999,10.1016/j.apcata.2023.119441,VPO1%Mg-SiO2,2022,223.8,1.456864073774398,0.4856213579247994,0.0,0.0,17.349291345101037,1,P-V-Ti,123.2222222222222,4.857142857142858,1.9703174603174607,463.6331569664902,0.4081632653061196,0.08817132779037527,0.5772287006009733
0.0,0.0,0.0,0.0,0.0078068144069351,0.0,0.0,0.0,0.0,0.0,0.0,0.0,0.0,0.0,0.0,0.0,0.0,0.0,0.0,0.0,0.0,0.1040908587591352,0.0,0.0,0.0,0.836056897454362,0.0,0.0,0.0,0.0,0.0520454293795676,0.0,0.0,0.0,HAc,TRX,None,3.0,0.0,0.0,5.0,623,1,0.20087336,0.60262008,10.1016/j.apcata.2023.119441,VPO1%Ca-SiO2,2022,223.1,1.456864073774398,0.4856213579247994,0.0,0.0,17.558710893741075,1,P-V-Ti,124.88888888888886,4.857142857142858,1.9555555555555557,578.4479717813045,0.4081632653061206,0.11202469135802448,0.938504196261241
0.0,0.0,0.0,0.0,0.0,0.0,0.0,0.0,0.0,0.0,0.0,0.0,0.0,0.0,0.0,0.0,0.0,0.0,0.0,0.0,0.0,0.1015808709236687,0.0,0.0,0.0,0.8400101282952218,0.0,0.0076185653192751,0.0,0.0,0.0507904354618344,0.0,0.0,0.0,HAc,TRX,None,3.0,0.0,0.0,5.0,623,1,0.2068854,0.6206562,10.1016/j.apcata.2023.119441,VPO1%Sr-SiO2,2022,222.5,1.456864073774398,0.4856213579247994,0.0,0.0,18.08423439890675,1,P-V-Ti,125.79365079365078,4.857142857142858,1.9531746031746033,687.3066263542441,0.4081632653061199,0.11668833459309622,1.089184776984316
0.0,0.0,0.007431213098437,0.0,0.0,0.0,0.0,0.0,0.0,0.0,0.0,0.0,0.0,0.0,0.0,0.0,0.0,0.0,0.0,0.0,0.0,0.099082841312494,0.0,0.0,0.0,0.8439445249328219,0.0,0.0,0.0,0.0,0.049541420656247,0.0,0.0,0.0,HAc,TRX,None,3.0,0.0,0.0,5.0,623,1,0.21824,0.65472,10.1016/j.apcata.2023.119441,VPO1%Ba-SiO2,2022,221.2,1.456864073774398,0.4856213579247994,0.0,0.0,19.07676092763148,1,P-V-Ti,126.7460317460317,4.857142857142858,1.9503174603174607,837.2688334593074,0.40816326530612007,0.12258402620307349,1.291108246576718
0.0,0.0,0.0,0.0,0.0,0.0,0.0,0.0,0.0,0.0,0.0,0.0,0.0,0.0,0.0,0.0,0.0,0.0,0.0,0.0,0.0,0.6250000000000001,0.0,0.0,0.0,0.0,0.0,0.0,0.0,0.25,0.125,0.0,0.0,0.0,HAc,TRX,None,3.0,0.0,0.01,2.5,638,1,0.180194,0.540582,10.19906/j.cnki.JFCT.2022036,1,2022,20.861455573462493,0.728432036887199,0.2428106789623997,0.0,0.0,7.875544947291116,1,P-V-Ti,126.00000000000001,4.75,1.9575,605.7500000000001,0.1875,0.09076874999999998,0.5391710411733681
0.0,0.0,0.0,0.0,0.0,0.0,0.0,0.0,0.0,0.0,0.0,0.0,0.0,0.0,0.0,0.0,0.0,0.0,0.0,0.0,0.0,0.2888772318084087,0.0,0.0,0.0,0.4703917416845839,0.0,0.0,0.0,0.0,0.2407310265070072,0.0,0.0,0.0,HAc,TRX,None,5.0,0.0,0.0,2.0,623,1,0.08488,0.4244,10.1039/D3CY00844D,,2023,140.12060647934757,0.5827864242127061,0.1165572848425412,0.0,0.0,2.9680147012304694,1,P-V-Ti,127.90909090909089,5.0,1.935454545454545,524.6280991735537,0.0,0.07775206611570248,0.15712812538933943
0.0,0.0,0.0,0.0,0.0,0.0,0.0,0.0,0.0,0.0,0.0,0.0,0.0,0.0,0.0,0.0,0.0,0.0,0.0,0.0,0.0,0.3269738485789243,0.0,0.0,0.0,0.0,0.0,0.0,0.0,0.4005479442719719,0.2724782071491036,0.0,0.0,0.0,HAc,TRX,None,5.0,0.0,0.0,2.0,623,1,0.09652,0.4826,10.1039/D3CY00844D,,2023,11.947626001913802,0.5827864242127061,0.1165572848425412,0.0,0.0,3.3750327399006235,1,P-V-Ti,140.7630385752733,4.599452055728028,1.7770560402197202,561.760287952081,0.2401092886114692,0.0841579582978497,0.4748514178699015
0.5114282662476,0.0,0.0,0.0,0.0,0.0,0.0,0.0,0.0,0.0,0.0,0.0,0.0,0.0,0.0,0.0,0.0,0.0,0.0,0.0,0.0,0.2664936729558546,0.0,0.0,0.0,0.0,0.0,0.0,0.0,0.0,0.2220780607965455,0.0,0.0,0.0,HAc,TRX,None,5.0,0.0,0.0,2.0,623,1,0.10296,0.5148,10.1039/D3CY00844D,1,2023,28.3,0.5827864242127061,0.1165572848425412,0.0,0.0,3.600221414216413,1,P-V-Ti,124.3755865241075,3.9771434675048,1.7690078915303267,268.246109773274,0.9994775789222959,0.06445379323774798,0.6719178814705936
0.0,0.0,0.0,0.0,0.0,0.2366739400579309,0.0,0.0,0.0,0.0,0.0,0.0,0.0,0.0,0.0,0.0,0.0,0.0,0.0,0.0,0.0,0.4163596690593104,0.0,0.0,0.0,0.0,0.0,0.0,0.0,0.0,0.3469663908827586,0.0,0.0,0.0,HAc,TRX,None,5.0,0.0,0.0,2.0,623,1,0.07152,0.3576,10.1039/D3CY00844D,,2023,57.22577411894109,0.5827864242127061,0.1165572848425412,0.0,0.0,2.5008531035815644,1,P-V-Ti,145.9178261662262,4.763326059942069,1.7424577052436692,1446.448791608389,0.18065938615538585,0.1794825485573956,2.2598990947024356
0.0,0.0,0.0,0.0,0.0,0.0,0.0,0.0,0.0,0.0,0.0,0.0,0.0,0.0,0.0,0.0,0.0,0.0,0.0,0.0,0.0,0.0,0.0,0.0,0.0,1.0,0.0,0.0,0.0,0.0,0.0,0.0,0.0,0.0,MAc,TRX,None,0.5,0.0,0.0,3.6,663,1,0.08256,0.04128,10.1016/j.jiec.2014.11.014,,2015,860.8,0.7526722312417145,1.505344462483429,0.0,0.0,3.728437164678956,2,Si-Cs-P,111.00000000000001,4.0,1.9,0.0,0.0,0.0,-1.1597837409890708
0.0,0.0,0.0,0.0,0.0,0.0,0.0,0.0,0.0208753300457327,0.0,0.0,0.0,0.0,0.0,0.0,0.0,0.0,0.0,0.0,0.0,0.0,0.0,0.0,0.0,0.0,0.9791246699542674,0.0,0.0,0.0,0.0,0.0,0.0,0.0,0.0,MAc,TRX,None,0.5,0.0,0.0,3.6,663,1,0.468512,0.234256,10.1016/j.jiec.2014.11.014,1,2015,439.3,0.7526722312417145,1.505344462483429,0.0,0.0,21.15815834421109,2,Si-Cs-P,244.0,1.0,0.79,0.0,0.0,0.0,-1.1597837409890708
0.0,0.0,0.0,0.0,0.0,0.0,0.0,0.0,0.0208753300457327,0.0,0.0,0.0,0.0,0.0,0.0,0.0,0.0,0.0,0.0,0.0,0.0,0.0,0.0,0.0,0.0,0.9791246699542674,0.0,0.0,0.0,0.0,0.0,0.0,0.0,0.0,MAc,TRX,None,2.0,0.0,0.0,3.6,663,1,0.3006,0.6012,10.1016/j.jiec.2014.11.014,,2015,439.3,0.75309778321018,0.37654889160509,0.0,0.0,13.582871617978803,2,Si-Cs-P,244.0,1.0,0.79,0.0,0.0,0.0,-1.1597837409890708
1.0,0.0,0.0,0.0,0.0,0.0,0.0,0.0,0.0,0.0,0.0,0.0,0.0,0.0,0.0,0.0,0.0,0.0,0.0,0.0,0.0,0.0,0.0,0.0,0.0,0.0,0.0,0.0,0.0,0.0,0.0,0.0,0.0,0.0,MAc,TRX,MeOH,0.5,1.0,0.0,7.199999999999999,663,1,0.296258,0.148129,10.1007/s10562-017-2014-8,,2017,244.0,0.7461299265281326,1.4922598530562652,1.4922598530562652,0.0,13.262817586402292,0,Al-Si-Cs,121.0,3.0,1.61,0.0,0.0,0.0,-1.1597837409890708
