Repository: simvers/aldol-condensation-literature-ml

# ML Literature — Aldol Condensation Catalyst Analysis

Machine learning analysis of literature data for the vapor-phase aldol condensation of acetic acid and formaldehyde over heterogeneous catalysts.

The repository ingests a digitized literature dataset (catalyst composition, reaction conditions, performance, deactivation behavior), engineers features from catalyst composition and elemental physicochemical properties, and trains ML models (XGBoost, LightGBM, random forest) to identify which catalyst and condition features drive space-time yield (STY), acrylate yield, and deactivation rate.

File: data/catalysts/data_engineered.csv (part 3 of 5)
Al,B,Ba,Bi,Ca,Ce,Co,Cr,Cs,Cu,Fe,K,La,Li,Mg,Mn,Mo,Na,Nb,Nd,Ni,P,Rb,S,Sb,Si,Sn,Sr,Te,Ti,V,W,Zn,Zr,Ac_source,Fa_source,Stabilizer,Ratio_Ac_Fa,Ratio_Stab_Fa,O_content,LHSV_mlhg,Temperature_K,Pressure_bar,Y_Acryl_Ac,Y_Acryl_Fa,doi,Link_to_excel,Year,SSA_m2g,Ac_mmolming,Fa_mmolming,MeOH_mmolming,Water_mmolming,STY_Acryl_mmolhg,Cluster_n,Cluster_title,av_cov_rad,av_n_val,av_en_pauling,var_cov_rad,var_n_val,var_en_pauling,var_pca
0.0,0.0,0.0,0.0,0.0,0.0,0.0,0.0,0.0,0.0,0.0,0.0,0.0,0.0,0.0,0.0,0.0,0.0,0.0,0.0,0.0,0.0,0.0,0.0,0.0,1.0,0.0,0.0,0.0,0.0,0.0,0.0,0.0,0.0,MAc,TRX,None,0.5,0.0,0.0,3.6,663,1,0.08256,0.04128,10.1016/j.jiec.2014.11.014,,2015,860.8,0.7526722312417145,1.505344462483429,0.0,0.0,3.728437164678956,2,Si-Cs-P,111.00000000000001,4.0,1.9,0.0,0.0,0.0,-1.8292371528252536
0.0,0.0,0.0,0.0,0.0,0.0,0.0,0.0,0.0208753300457327,0.0,0.0,0.0,0.0,0.0,0.0,0.0,0.0,0.0,0.0,0.0,0.0,0.0,0.0,0.0,0.0,0.9791246699542674,0.0,0.0,0.0,0.0,0.0,0.0,0.0,0.0,MAc,TRX,None,0.5,0.0,0.0,3.6,663,1,0.468512,0.234256,10.1016/j.jiec.2014.11.014,1,2015,439.3,0.7526722312417145,1.505344462483429,0.0,0.0,21.15815834421109,2,Si-Cs-P,113.77641889608248,3.9373740098628023,1.8768283836492368,361.5552112924419,0.18395595577092988,0.025183570345040294,-0.21433215424539334
0.0,0.0,0.0,0.0,0.0,0.0,0.0,0.0,0.0208753300457327,0.0,0.0,0.0,0.0,0.0,0.0,0.0,0.0,0.0,0.0,0.0,0.0,0.0,0.0,0.0,0.0,0.9791246699542674,0.0,0.0,0.0,0.0,0.0,0.0,0.0,0.0,MAc,TRX,None,2.0,0.0,0.0,3.6,663,1,0.3006,0.6012,10.1016/j.jiec.2014.11.014,,2015,439.3,0.75309778321018,0.37654889160509,0.0,0.0,13.582871617978803,2,Si-Cs-P,113.77641889608248,3.9373740098628023,1.8768283836492368,361.5552112924419,0.18395595577092988,0.025183570345040294,-0.21433215424539334
1.0,0.0,0.0,0.0,0.0,0.0,0.0,0.0,0.0,0.0,0.0,0.0,0.0,0.0,0.0,0.0,0.0,0.0,0.0,0.0,0.0,0.0,0.0,0.0,0.0,0.0,0.0,0.0,0.0,0.0,0.0,0.0,0.0,0.0,MAc,TRX,MeOH,0.5,1.0,0.0,7.199999999999999,663,1,0.296258,0.148129,10.1007/s10562-017-2014-8,,2017,244.0,0.7461299265281326,1.4922598530562652,1.4922598530562652,0.0,13.262817586402292,0,Al-Si-Cs,121.0,3.0,1.61,0.0,0.0,0.0,-1.8292371528252536
0.7313730205613801,0.0,0.0,0.0,0.0,0.0,0.0,0.0,0.0,0.0,0.0,0.0,0.0,0.2686269794386199,0.0,0.0,0.0,0.0,0.0,0.0,0.0,0.0,0.0,0.0,0.0,0.0,0.0,0.0,0.0,0.0,0.0,0.0,0.0,0.0,MAc,TRX,MeOH,0.5,1.0,0.0,7.199999999999999,663,1,0.0721499999999999,0.0360749999999999,10.1007/s10562-017-2014-8,,2017,222.57769587288968,0.7461299265281326,1.4922598530562652,1.4922598530562652,0.0,3.229996451940285,0,Al-Si-Cs,122.88038885607034,2.46274604112276,1.4407650029536696,9.626859742458855,0.7858661014252126,0.07797756391391676,0.8570341802158006
0.9001908938946541,0.0,0.0,0.0,0.0,0.0,0.0,0.0,0.0,0.0,0.0,0.0,0.0,0.0,0.0,0.0,0.0,0.0998091061053459,0.0,0.0,0.0,0.0,0.0,0.0,0.0,0.0,0.0,0.0,0.0,0.0,0.0,0.0,0.0,0.0,MAc,TRX,MeOH,0.5,1.0,0.0,7.199999999999999,663,1,0.1443809999999999,0.0721904999999999,10.1007/s10562-017-2014-8,,2017,227.05208568189863,0.7461299265281326,1.4922598530562652,1.4922598530562652,0.0,6.463619095323498,0,Al-Si-Cs,125.49140977474056,2.8003817877893082,1.542129807848365,181.94067809869034,0.35938899377519085,0.04154536768041206,-0.0688613811705416
0.9387955087801284,0.0,0.0,0.0,0.0,0.0,0.0,0.0,0.0,0.0,0.0,0.0612044912198714,0.0,0.0,0.0,0.0,0.0,0.0,0.0,0.0,0.0,0.0,0.0,0.0,0.0,0.0,0.0,0.0,0.0,0.0,0.0,0.0,0.0,0.0,MAc,TRX,MeOH,0.5,1.0,0.0,7.199999999999999,663,1,0.152447,0.0762235,10.1007/s10562-017-2014-8,,2017,228.1310664541112,0.7461299265281326,1.4922598530562652,1.4922598530562652,0.0,6.824716134566054,0,Al-Si-Cs,126.01876828002943,2.8775910175602566,1.5616484519363014,386.3509639137852,0.22983400589755232,0.03585985077016562,0.11164649388340996
0.971039598471528,0.0,0.0,0.0,0.0,0.0,0.0,0.0,0.0,0.0,0.0,0.0,0.0,0.0,0.0,0.0,0.0,0.0,0.0,0.0,0.0,0.0,0.0289604015284721,0.0,0.0,0.0,0.0,0.0,0.0,0.0,0.0,0.0,0.0,0.0,MAc,TRX,MeOH,0.5,1.0,0.0,7.199999999999999,663,1,0.246784,0.123392,10.1007/s10562-017-2014-8,,2017,229.8129090250407,0.7461299265281326,1.4922598530562652,1.4922598530562652,0.0,11.047975667299122,0,Al-Si-Cs,123.86707975131874,2.9420791969430558,1.5871212827925072,275.6207490801333,0.11248678668712708,0.017550750892859013,-0.6721235891153982
0.981181852261838,0.0,0.0,0.0,0.0,0.0,0.0,0.0,0.0188181477381621,0.0,0.0,0.0,0.0,0.0,0.0,0.0,0.0,0.0,0.0,0.0,0.0,0.0,0.0,0.0,0.0,0.0,0.0,0.0,0.0,0.0,0.0,0.0,0.0,0.0,MAc,TRX,MeOH,0.5,1.0,0.0,7.199999999999999,663,1,0.2682839999999999,0.1341419999999999,10.1007/s10562-017-2014-8,,2017,230.7152315300785,0.7461299265281326,1.4922598530562652,1.4922598530562652,0.0,12.01048327252041,0,Al-Si-Cs,123.31463217179395,2.962363704523676,1.5945691188547073,279.3422350399509,0.07385610021546721,0.012415210446220041,-0.817762335977315
0.9050792529128784,0.0,0.0,0.0,0.0,0.0,0.0,0.0,0.0,0.0,0.0,0.0,0.0,0.0,0.0949207470871215,0.0,0.0,0.0,0.0,0.0,0.0,0.0,0.0,0.0,0.0,0.0,0.0,0.0,0.0,0.0,0.0,0.0,0.0,0.0,MAc,TRX,MeOH,0.5,1.0,0.0,7.199999999999999,663,1,0.2791519999999999,0.1395759999999999,10.1007/s10562-017-2014-8,,2017,227.17886052904012,0.7461299265281326,1.4922598530562652,1.4922598530562652,0.0,12.497019675010876,0,Al-Si-Cs,122.89841494174242,2.905079252912878,1.5815237758738634,34.364319543817686,0.08591079885954422,0.007731971897358981,-1.470191651098871
0.9402021767919584,0.0,0.0,0.0,0.0597978232080416,0.0,0.0,0.0,0.0,0.0,0.0,0.0,0.0,0.0,0.0,0.0,0.0,0.0,0.0,0.0,0.0,0.0,0.0,0.0,0.0,0.0,0.0,0.0,0.0,0.0,0.0,0.0,0.0,0.0,MAc,TRX,MeOH,0.5,1.0,0.0,7.199999999999999,663,1,0.293664,0.146832,10.1007/s10562-017-2014-8,,2017,228.1767970314144,0.7461299265281326,1.4922598530562652,1.4922598530562652,0.0,13.146689924637451,0,Al-Si-Cs,124.28888027644228,2.9402021767919586,1.5735233278430947,170.07168173155475,0.056222043547621406,0.02092022240406993,-0.9530786204067874
0.9717308401936156,0.0,0.0,0.0,0.0,0.0,0.0,0.0,0.0,0.0,0.0,0.0,0.0,0.0,0.0,0.0,0.0,0.0,0.0,0.0,0.0,0.0,0.0,0.0,0.0,0.0,0.0,0.0282691598063843,0.0,0.0,0.0,0.0,0.0,0.0,MAc,TRX,MeOH,0.5,1.0,0.0,7.199999999999999,663,1,0.323792,0.161896,10.1007/s10562-017-2014-8,,2017,229.8655596793825,0.7461299265281326,1.4922598530562652,1.4922598530562652,0.0,14.495454070223827,0,Al-Si-Cs,123.09191782567243,2.971730840193615,1.5913423545277863,150.42579891039435,0.027470014410225407,0.011965938277094194,-1.2082764155364158
0.9817767030089496,0.0,0.0182232969910503,0.0,0.0,0.0,0.0,0.0,0.0,0.0,0.0,0.0,0.0,0.0,0.0,0.0,0.0,0.0,0.0,0.0,0.0,0.0,0.0,0.0,0.0,0.0,0.0,0.0,0.0,0.0,0.0,0.0,0.0,0.0,MAc,TRX,MeOH,0.5,1.0,0.0,7.199999999999999,663,1,0.3605839999999999,0.1802919999999999,10.1007/s10562-017-2014-8,,2017,233.0,0.7461299265281326,1.4922598530562652,1.4922598530562652,0.0,16.142550805633206,0,Al-Si-Cs,122.71298991715872,2.9817767030089493,1.5968792261664437,158.086717756633,0.017891208437826277,0.009274802454169145,-1.253981517659101
1.0,0.0,0.0,0.0,0.0,0.0,0.0,0.0,0.0,0.0,0.0,0.0,0.0,0.0,0.0,0.0,0.0,0.0,0.0,0.0,0.0,0.0,0.0,0.0,0.0,0.0,0.0,0.0,0.0,0.0,0.0,0.0,0.0,0.0,MAc,TRX,MeOH,0.5,1.0,0.0,7.199999999999999,663,1,0.3347074067112566,0.1673537033556283,10.1007/s10562-017-2014-8,gamma-Alumina,2017,244.0,0.7461299265281326,1.4922598530562652,1.4922598530562652,0.0,14.9841127666735,0,Al-Si-Cs,121.0,3.0,1.61,0.0,0.0,0.0,-1.8292371528252536
0.9963014203494563,0.0,0.0036985796505435,0.0,0.0,0.0,0.0,0.0,0.0,0.0,0.0,0.0,0.0,0.0,0.0,0.0,0.0,0.0,0.0,0.0,0.0,0.0,0.0,0.0,0.0,0.0,0.0,0.0,0.0,0.0,0.0,0.0,0.0,0.0,MAc,TRX,MeOH,0.5,1.0,0.0,7.199999999999999,663,1,0.3451327193793119,0.1725663596896559,10.1007/s10562-017-2014-8,1Ba-gamma-Alumina,2017,235.0,0.7461299265281326,1.4922598530562652,1.4922598530562652,0.0,15.450831033176437,0,Al-Si-Cs,121.34766648715107,2.996301420349456,1.6073370226516086,32.55977780591439,0.0036849001591120856,0.0019102522424837055,-1.7107566382797854
0.9817767030089496,0.0,0.0182232969910503,0.0,0.0,0.0,0.0,0.0,0.0,0.0,0.0,0.0,0.0,0.0,0.0,0.0,0.0,0.0,0.0,0.0,0.0,0.0,0.0,0.0,0.0,0.0,0.0,0.0,0.0,0.0,0.0,0.0,0.0,0.0,MAc,TRX,MeOH,0.5,1.0,0.0,7.199999999999999,663,1,0.3991596945210403,0.1995798472605201,10.1007/s10562-017-2014-8,5Ba-gamma-Alumina,2017,231.0,0.7461299265281326,1.4922598530562652,1.4922598530562652,0.0,17.869499612758542,0,Al-Si-Cs,122.71298991715872,2.9817767030089493,1.5968792261664437,158.086717756633,0.017891208437826277,0.009274802454169145,-1.253981517659101
0.9642056962458,0.0,0.0357943037541999,0.0,0.0,0.0,0.0,0.0,0.0,0.0,0.0,0.0,0.0,0.0,0.0,0.0,0.0,0.0,0.0,0.0,0.0,0.0,0.0,0.0,0.0,0.0,0.0,0.0,0.0,0.0,0.0,0.0,0.0,0.0,MAc,TRX,MeOH,0.5,1.0,0.0,7.199999999999999,663,1,0.4000952274358071,0.2000476137179035,10.1007/s10562-017-2014-8,10Ba-gamma-Alumina,2017,219.0,0.7461299265281326,1.4922598530562652,1.4922598530562652,0.0,17.911381359056115,0,Al-Si-Cs,124.36466455289478,2.9642056962458,1.584228101296976,304.9575004186036,0.03451307157295198,0.017891576303418307,-0.7195391143597456
0.9817767030089496,0.0,0.0182232969910503,0.0,0.0,0.0,0.0,0.0,0.0,0.0,0.0,0.0,0.0,0.0,0.0,0.0,0.0,0.0,0.0,0.0,0.0,0.0,0.0,0.0,0.0,0.0,0.0,0.0,0.0,0.0,0.0,0.0,0.0,0.0,MAc,TRX,MeOH,0.5,1.0,0.0,7.199999999999999,683,1,0.3972799999999999,0.1986399999999999,10.1007/s10562-017-2014-8,,2017,235.0,0.7461299265281326,1.4922598530562652,1.4922598530562652,0.0,17.785349832665787,0,Al-Si-Cs,122.71298991715872,2.9817767030089493,1.5968792261664437,158.086717756633,0.017891208437826277,0.009274802454169145,-1.253981517659101
1.0,0.0,0.0,0.0,0.0,0.0,0.0,0.0,0.0,0.0,0.0,0.0,0.0,0.0,0.0,0.0,0.0,0.0,0.0,0.0,0.0,0.0,0.0,0.0,0.0,0.0,0.0,0.0,0.0,0.0,0.0,0.0,0.0,0.0,MAc,TRX,MeOH,0.5,1.0,0.0,7.199999999999999,663,1,0.2973479999999999,0.1486739999999999,10.1039/C7RA10008F,Alumina,2017,307.7,0.7461299265281326,1.4922598530562652,1.4922598530562652,0.0,13.311614483597229,0,Al-Si-Cs,121.0,3.0,1.61,0.0,0.0,0.0,-1.8292371528252536
0.9817767030089496,0.0,0.0182232969910503,0.0,0.0,0.0,0.0,0.0,0.0,0.0,0.0,0.0,0.0,0.0,0.0,0.0,0.0,0.0,0.0,0.0,0.0,0.0,0.0,0.0,0.0,0.0,0.0,0.0,0.0,0.0,0.0,0.0,0.0,0.0,MAc,TRX,MeOH,0.5,1.0,0.0,7.199999999999999,663,1,0.361566,0.180783,10.1039/C7RA10008F,5Ba-Alumina,2017,272.3,0.7461299265281326,1.4922598530562652,1.4922598530562652,0.0,16.18651278090425,0,Al-Si-Cs,122.71298991715872,2.9817767030089493,1.5968792261664437,158.086717756633,0.017891208437826277,0.009274802454169145,-1.253981517659101
0.947606204785719,0.0,0.0175890395926565,0.0,0.0,0.0,0.0,0.0,0.0,0.0,0.0,0.0,0.0,0.0348047556216245,0.0,0.0,0.0,0.0,0.0,0.0,0.0,0.0,0.0,0.0,0.0,0.0,0.0,0.0,0.0,0.0,0.0,0.0,0.0,0.0,MAc,TRX,MeOH,0.5,1.0,0.0,7.199999999999999,663,1,0.264408,0.132204,10.1039/C7RA10008F,,2017,281.06273945032154,0.7461299265281326,1.4922598530562652,1.4922598530562652,0.0,11.836963296807031,0,Al-Si-Cs,122.89700301106109,2.912801449164095,1.575408895451664,153.52356644219762,0.1492044748112725,0.021735621117181983,-0.8302212193007179
0.9799315353958356,0.0,0.0181890478208377,0.0,0.0,0.0,0.0,0.0,0.0018794167833265,0.0,0.0,0.0,0.0,0.0,0.0,0.0,0.0,0.0,0.0,0.0,0.0,0.0,0.0,0.0,0.0,0.0,0.0,0.0,0.0,0.0,0.0,0.0,0.0,0.0,MAc,TRX,MeOH,0.5,1.0,0.0,7.199999999999999,663,1,0.324576,0.162288,10.1039/C7RA10008F,,2017,282.42725688268933,0.7461299265281326,1.4922598530562652,1.4922598530562652,0.0,14.530552021967711,0,Al-Si-Cs,122.94093875950787,2.9780521186125086,1.5953627638066687,185.38487979170844,0.02522500545674434,0.010478673552051648,-1.1551225750002614
0.9800263207821776,0.0,0.0181908071844898,0.0,0.0,0.0017828720333326,0.0,0.0,0.0,0.0,0.0,0.0,0.0,0.0,0.0,0.0,0.0,0.0,0.0,0.0,0.0,0.0,0.0,0.0,0.0,0.0,0.0,0.0,0.0,0.0,0.0,0.0,0.0,0.0,MAc,TRX,MeOH,0.5,1.0,0.0,7.199999999999999,663,1,0.3455999999999999,0.1727999999999999,10.1039/C7RA10008F,,2017,282.3015438681966,0.7461299265281326,1.4922598530562652,1.4922598530562652,0.0,15.471750156487357,0,Al-Si-Cs,122.85791425410865,2.983592064848843,1.5960290115308344,169.56433234416008,0.019704458881897823,0.009662993500837113,-1.2165744354610304
0.979090760413139,0.0,0.0181734417342751,0.0,0.0,0.0,0.0,0.0,0.0,0.0,0.0,0.0,0.0,0.0,0.0,0.0,0.0,0.0,0.0,0.0,0.0,0.0,0.0,0.0,0.0,0.0,0.0,0.0,0.0,0.0,0.0,0.0,0.0,0.0027357978525857,MAc,TRX,MeOH,0.5,1.0,0.0,7.199999999999999,663,1,0.370328,0.185164,10.1039/C7RA10008F,,2017,282.9414668075663,0.7461299265281326,1.4922598530562652,1.4922598530562652,0.0,16.578768205878617,0,Al-Si-Cs,122.85603660706147,2.9845623561183103,1.5961490985525977,165.11324581544238,0.020670918738242935,0.009443751275785287,-1.2296758652827244
0.9800110940267144,0.0,0.0181905245523127,0.0,0.0,0.0,0.0,0.0,0.0,0.0,0.0,0.0,0.0017983814209731,0.0,0.0,0.0,0.0,0.0,0.0,0.0,0.0,0.0,0.0,0.0,0.0,0.0,0.0,0.0,0.0,0.0,0.0,0.0,0.0,0.0,MAc,TRX,MeOH,0.5,1.0,0.0,7.199999999999999,663,1,0.37762,0.18881,10.1039/C7RA10008F,5Ba-0.5La-Alumina,2017,292.6,0.7461299265281326,1.4922598530562652,1.4922598530562652,0.0,16.90521497133321,0,Al-Si-Cs,122.86457011012111,2.9818094754476876,1.595985647797639,170.5556822381951,0.017859629368824407,0.009701324867862177,-1.216435255159105
0.0,0.0,0.0,0.0,0.0,0.0,0.0,0.0,0.0,0.0,0.0,0.0,0.0,0.0,0.0,0.0,0.0,0.0,0.0,0.0,0.0,0.0,0.0,0.0,0.0,0.0,0.0,0.0,0.0,1.0,0.0,0.0,0.0,0.0,MAc,TRX,MeOH,0.5,1.0,0.0,7.199999999999999,663,1,0.103992,0.051996,10.1007/s10562-018-2535-9,TiO2,2018,48.0,0.7461299265281326,1.4922598530562652,1.4922598530562652,0.0,4.655492599170814,2,Si-Cs-P,160.0,4.0,1.54,0.0,0.0,0.0,-1.8292371528252536
1.0,0.0,0.0,0.0,0.0,0.0,0.0,0.0,0.0,0.0,0.0,0.0,0.0,0.0,0.0,0.0,0.0,0.0,0.0,0.0,0.0,0.0,0.0,0.0,0.0,0.0,0.0,0.0,0.0,0.0,0.0,0.0,0.0,0.0,MAc,TRX,MeOH,0.5,1.0,0.0,7.199999999999999,663,1,0.28960092,0.14480046,10.1007/s10562-018-2535-9,Al2O3,2018,357.0,0.7461299265281326,1.4922598530562652,1.4922598530562652,0.0,12.964794789724776,0,Al-Si-Cs,121.0,3.0,1.61,0.0,0.0,0.0,-1.8292371528252536
0.986842105263158,0.0,0.0,0.0,0.0,0.0,0.0,0.0,0.0,0.0,0.0,0.0,0.0,0.0,0.0,0.0,0.0,0.0,0.0,0.0,0.0,0.0,0.0,0.0,0.0,0.0,0.0,0.0,0.0,0.0131578947368421,0.0,0.0,0.0,0.0,MAc,TRX,MeOH,0.5,1.0,0.0,7.199999999999999,663,1,0.26691808,0.13345904,10.1007/s10562-018-2535-9,Ti-Al2O3,2018,281.0,0.7461299265281326,1.4922598530562652,1.4922598530562652,0.0,11.949334045165813,0,Al-Si-Cs,121.51315789473685,3.0131578947368425,1.6090789473684213,19.749826869806085,0.012984764542936282,6.362534626038789e-05,-1.7601684965850983
0.986842105263158,0.0,0.0,0.0,0.0,0.0,0.0,0.0,0.0,0.0,0.0,0.0,0.0,0.0,0.0,0.0,0.0,0.0,0.0,0.0,0.0,0.0,0.0,0.0,0.0,0.0,0.0,0.0,0.0,0.0131578947368421,0.0,0.0,0.0,0.0,MAc,TRX,MeOH,0.5,1.0,0.0,7.199999999999999,663,1,0.332175,0.1660875,10.1007/s10562-018-2535-9,gamma-TiAl2O3,2018,320.0,0.7461299265281326,1.4922598530562652,1.4922598530562652,0.0,14.870742500668946,0,Al-Si-Cs,121.51315789473685,3.0131578947368425,1.6090789473684213,19.749826869806085,0.012984764542936282,6.362534626038789e-05,-1.7601684965850983
0.0,0.0,0.0267796523838205,0.0,0.0,0.0,0.0,0.0,0.0,0.0,0.0,0.0,0.0,0.0,0.0,0.0,0.0,0.0,0.0,0.0,0.0,0.0,0.0,0.0,0.0,0.0,0.0,0.0,0.0,0.9732203476161796,0.0,0.0,0.0,0.0,MAc,TRX,MeOH,0.5,1.0,0.0,7.199999999999999,663,1,0.20468523,0.102342615,10.1007/s10562-018-2535-9,Ba-TiO2,2018,45.0,0.7461299265281326,1.4922598530562652,1.4922598530562652,0.0,9.163306537277634,0,Al-Si-Cs,161.47288088111014,3.946440695232359,1.5225932259505168,78.83907037111727,0.10425001040808896,0.011011407349354397,-1.2750596479605907
0.9827386228095196,0.0,0.0172613771904803,0.0,0.0,0.0,0.0,0.0,0.0,0.0,0.0,0.0,0.0,0.0,0.0,0.0,0.0,0.0,0.0,0.0,0.0,0.0,0.0,0.0,0.0,0.0,0.0,0.0,0.0,0.0,0.0,0.0,0.0,0.0,MAc,TRX,MeOH,0.5,1.0,0.0,7.199999999999999,663,1,0.36957286,0.18478643,10.1007/s10562-018-2535-9,Ba-Al2O3,2018,319.0,0.7461299265281326,1.4922598530562652,1.4922598530562652,0.0,16.54496225271551,0,Al-Si-Cs,122.62256945590515,2.9827386228095194,1.597571808422854,149.88879721584757,0.016963422047968267,0.00879383798966675,-1.2838126132416603
0.9696830661945772,0.0,0.0173878262561616,0.0,0.0,0.0,0.0,0.0,0.0,0.0,0.0,0.0,0.0,0.0,0.0,0.0,0.0,0.0,0.0,0.0,0.0,0.0,0.0,0.0,0.0,0.0,0.0,0.0,0.0,0.012929107549261,0.0,0.0,0.0,0.0,MAc,TRX,MeOH,0.5,1.0,0.0,7.199999999999999,663,1,0.38134003,0.190670015,10.1007/s10562-018-2535-9,Ba-Ti-Al2O3,2018,247.0,0.7461299265281326,1.4922598530562652,1.4922598530562652,0.0,17.071752513968153,0,Al-Si-Cs,123.13869086250035,2.995541281293099,1.5965757275671153,168.73000677652732,0.030297053632915336,0.00889699066783325,-1.2156482175765562
0.9696830661945772,0.0,0.0173878262561616,0.0,0.0,0.0,0.0,0.0,0.0,0.0,0.0,0.0,0.0,0.0,0.0,0.0,0.0,0.0,0.0,0.0,0.0,0.0,0.0,0.0,0.0,0.0,0.0,0.0,0.0,0.012929107549261,0.0,0.0,0.0,0.0,MAc,TRX,MeOH,0.5,1.0,0.0,7.199999999999999,663,1,0.451,0.2255,10.1007/s10562-018-2535-9,Ba-gamma-TiAl2O3,2018,310.0,0.7461299265281326,1.4922598530562652,1.4922598530562652,0.0,20.19027581185127,0,Al-Si-Cs,123.13869086250035,2.995541281293099,1.5965757275671153,168.73000677652732,0.030297053632915336,0.00889699066783325,-1.2156482175765562
0.0,0.0,0.0,0.0,0.0,0.0,0.0,0.0,0.0,0.0,0.0,0.0,0.0,0.0,0.0,0.0,0.0,0.0,0.0,0.0,0.0,0.0,0.0,0.0,0.0,1.0,0.0,0.0,0.0,0.0,0.0,0.0,0.0,0.0,MAc,TRX,MeOH,3.0,3.0,0.0,7.199999999999999,663,1,0.0,0.0,10.1007/s11144-018-1419-8,SBA15,2018,857.0,0.9981460601120156,0.3327153533706719,0.9981460601120156,0.0,0.0,2,Si-Cs-P,111.00000000000001,4.0,1.9,0.0,0.0,0.0,-1.8292371528252536
0.0,0.0,0.0,0.0,0.0,0.0909090909090909,0.0,0.0,0.0,0.0,0.0,0.0,0.0,0.0,0.0,0.0,0.0,0.0,0.0,0.0,0.0,0.0,0.0,0.0,0.0,0.9090909090909092,0.0,0.0,0.0,0.0,0.0,0.0,0.0,0.0,MAc,TRX,MeOH,3.0,3.0,0.0,7.199999999999999,663,1,0.0532799,0.1598397,10.1007/s11144-018-1419-8,Ce-SBA15(10),2018,869.0,0.9981460601120156,0.3327153533706719,0.9981460601120156,0.0,3.1908673360897306,2,Si-Cs-P,119.45454545454548,4.0,1.829090909090909,714.7933884297518,0.0,0.050280991735537156,0.7947377021271714
0.0,0.0,0.0,0.0,0.0,0.0873240350214437,0.0,0.0,0.0394750766069558,0.0,0.0,0.0,0.0,0.0,0.0,0.0,0.0,0.0,0.0,0.0,0.0,0.0,0.0,0.0,0.0,0.8732008883716004,0.0,0.0,0.0,0.0,0.0,0.0,0.0,0.0,MAc,TRX,MeOH,3.0,3.0,0.0,7.199999999999999,663,1,0.1733004,0.5199012000000001,10.1007/s11144-018-1419-8,10Cs-Ce-SBA15imp,2018,285.0,0.9981460601120156,0.3327153533706719,0.9981460601120156,0.0,10.378746688550182,2,Si-Cs-P,124.37132044571938,3.881574770179132,1.7880699176495527,1274.747998538794,0.34125115440447695,0.0892368414594987,3.384455662532086
0.0,0.0,0.0,0.0,0.0,0.0863440471020415,0.0,0.0,0.0502154818775429,0.0,0.0,0.0,0.0,0.0,0.0,0.0,0.0,0.0,0.0,0.0,0.0,0.0,0.0,0.0,0.0,0.8634404710204153,0.0,0.0,0.0,0.0,0.0,0.0,0.0,0.0,MAc,TRX,MeOH,3.0,3.0,0.0,7.199999999999999,663,1,0.22425,0.67275,10.1007/s11144-018-1419-8,10Cs-Ce-SBA15(10),2018,372.0,0.9981460601120156,0.3327153533706719,0.9981460601120156,0.0,13.430055238807167,2,Si-Cs-P,125.70865547020304,3.84935355436737,1.7769124583763345,1418.7067765762781,0.4292449853161416,0.09925167057524514,4.050655828655121
0.9650828723177752,0.0,0.0,0.0,0.0,0.0,0.0,0.0,0.0349171276822248,0.0,0.0,0.0,0.0,0.0,0.0,0.0,0.0,0.0,0.0,0.0,0.0,0.0,0.0,0.0,0.0,0.0,0.0,0.0,0.0,0.0,0.0,0.0,0.0,0.0,MAc,TRX,MeOH,5.0,0.75,0.0,2.0,623,1,0.06232,0.3116,10.1039/C6CY00620E,,2016,178.0,0.3887474820078295,0.0777494964015659,0.0583121223011744,0.0,1.453604584723676,0,Al-Si-Cs,125.29480670491365,2.9301657446355507,1.5813679553005757,509.8158600718077,0.13479168750659204,0.022658482669858124,0.016763340507080095
0.9327519273163696,0.0,0.0,0.0,0.0,0.0,0.0,0.0,0.0337473797081572,0.0,0.0,0.0,0.0,0.0,0.0,0.0,0.0,0.0,0.0,0.0,0.0,0.0335006929754734,0.0,0.0,0.0,0.0,0.0,0.0,0.0,0.0,0.0,0.0,0.0,0.0,MAc,TRX,MeOH,5.0,0.75,0.0,2.0,623,1,0.08868,0.4434,10.1039/C6CY00620E,,2016,169.0,0.3887474820078295,0.0777494964015659,0.0583121223011744,0.0,2.0684476022672595,0,Al-Si-Cs,124.68191800244672,2.9995066265346333,1.601757550565086,503.5737232511619,0.2689920473171461,0.03389343326002703,0.4188436802611362
0.9327519273163696,0.0,0.0,0.0,0.0,0.0,0.0,0.0,0.0337473797081572,0.0,0.0,0.0,0.0,0.0,0.0,0.0,0.0,0.0,0.0,0.0,0.0,0.0335006929754734,0.0,0.0,0.0,0.0,0.0,0.0,0.0,0.0,0.0,0.0,0.0,0.0,MAc,TRX,MeOH,5.0,0.75,0.0,3.4,653,1,0.0941999999999999,0.471,10.1039/C6CY00620E,1,2016,169.0,0.6608707194133101,0.132174143882662,0.0991306079119965,0.0,3.735241306124028,0,Al-Si-Cs,124.68191800244672,2.9995066265346333,1.601757550565086,503.5737232511619,0.2689920473171461,0.03389343326002703,0.4188436802611362
0.9327519273163696,0.0,0.0,0.0,0.0,0.0,0.0,0.0,0.0337473797081572,0.0,0.0,0.0,0.0,0.0,0.0,0.0,0.0,0.0,0.0,0.0,0.0,0.0335006929754734,0.0,0.0,0.0,0.0,0.0,0.0,0.0,0.0,0.0,0.0,0.0,0.0,MAc,TRX,None,5.0,0.0,0.0,,623,1,0.0802,0.401,10.1021/acs.iecr.7b02522,,2017,142.0,,,,,,0,Al-Si-Cs,124.68191800244672,2.9995066265346333,1.601757550565086,503.5737232511619,0.2689920473171461,0.03389343326002703,0.4188436802611362
0.8709800370912081,0.0,0.0,0.0,0.0,0.0,0.0,0.0,0.0,0.0,0.0,0.0,0.0,0.0,0.0,0.0,0.0,0.0,0.0,0.0,0.0,0.1290199629087919,0.0,0.0,0.0,0.0,0.0,0.0,0.0,0.0,0.0,0.0,0.0,0.0,MAc,TRX,None,5.0,0.0,0.21,1.2,623,1,0.068710972,0.3435548600000001,10.1002/cjce.22889,,2017,205.52794200665977,0.2510609837849648,0.0502121967569929,0.0,0.0,1.03503865362847,0,Al-Si-Cs,119.19372051927691,3.2580399258175836,1.6848315784870993,22.02526716764195,0.4494952483192234,0.037802550383646674,-0.37657621727758733
0.9630588681995124,0.0,0.0,0.0,0.0,0.0,0.0,0.0,0.0369411318004877,0.0,0.0,0.0,0.0,0.0,0.0,0.0,0.0,0.0,0.0,0.0,0.0,0.0,0.0,0.0,0.0,0.0,0.0,0.0,0.0,0.0,0.0,0.0,0.0,0.0,MAc,TRX,None,5.0,0.0,0.21,1.2,623,1,0.040294268,0.20147134,10.1002/cjce.22889,,2017,220.0,0.2510609837849648,0.0502121967569929,0.0,0.0,0.6069791138985016,0,Al-Si-Cs,125.54375921145999,2.9261177363990245,1.5797082719236002,538.2366352378509,0.1423059383271468,0.023921628232793375,0.11967258497431457
0.8428220595882177,0.0,0.0,0.0,0.0,0.0,0.0,0.0,0.0323290733471101,0.0,0.0,0.0,0.0,0.0,0.0,0.0,0.0,0.0,0.0,0.0,0.0,0.1248488670646721,0.0,0.0,0.0,0.0,0.0,0.0,0.0,0.0,0.0,0.0,0.0,0.0,MAc,TRX,None,5.0,0.0,0.21,1.2,623,1,0.068579456,0.3428972799999999,10.1002/cjce.22889,,2017,204.62842332231585,0.2510609837849648,0.0502121967569929,0.0,0.0,1.0330575414478622,0,Al-Si-Cs,123.22859188278912,3.1850395874351234,1.6559025027528793,508.6103068330708,0.5944721127289679,0.061630188040174394,1.4511921834375738
0.0532854016359133,0.0,0.0,0.0,0.0,0.0,0.0,0.0,0.0,0.0,0.0,0.0,0.0,0.0,0.0,0.0,0.0,0.0,0.0,0.0,0.0,0.1474335738253869,0.0,0.0,0.0,0.7992810245386999,0.0,0.0,0.0,0.0,0.0,0.0,0.0,0.0,MAc,TRX,None,5.0,0.0,0.21,1.2,623,1,0.0802909119999999,0.4014545599999999,10.1002/cjce.22889,1,2017,200.0,0.2510609837849648,0.0502121967569929,0.0,0.0,1.2094749213427218,0,Al-Si-Cs,110.94311972105761,4.094148172189474,1.9273029699349475,7.684241978664955,0.19185509713468143,0.016135013669026706,-1.2133179292223728
0.0598212493079963,0.0,0.0,0.0,0.0,0.0,0.0,0.0,0.0428600110720581,0.0,0.0,0.0,0.0,0.0,0.0,0.0,0.0,0.0,0.0,0.0,0.0,0.0,0.0,0.0,0.0,0.8973187396199455,0.0,0.0,0.0,0.0,0.0,0.0,0.0,0.0,MAc,TRX,None,5.0,0.0,0.21,1.2,623,1,0.060626668,0.30313334,10.1002/cjce.22889,,2017,196.89187032800564,0.2510609837849648,0.0502121967569929,0.0,0.0,0.9132594547010668,0,Al-Si-Cs,117.29859396566368,3.811598717475829,1.8350772254106964,724.4605748401402,0.4100663056997669,0.05362382004831175,1.5298573395585322
0.0513259174405612,0.0,0.0,0.0,0.0,0.0,0.0,0.0,0.0367733776080123,0.0,0.0,0.0,0.0,0.0,0.0,0.0,0.0,0.0,0.0,0.0,0.0,0.1420119433430072,0.0,0.0,0.0,0.7698887616084192,0.0,0.0,0.0,0.0,0.0,0.0,0.0,0.0,MAc,TRX,None,5.0,0.0,0.21,1.2,623,1,0.080091472,0.40045736,10.1002/cjce.22889,,2017,198.9156599237369,0.2510609837849648,0.0502121967569929,0.0,0.0,1.2064706251863575,0,Al-Si-Cs,115.83607062289923,3.980365893078409,1.8854804983668156,634.5014802760049,0.5239127611010707,0.06135737671505401,1.6356138206265454
0.0,0.0,0.0,0.0,0.0,0.0,0.0,0.0,0.0,0.0,0.0,0.0,0.0,0.0,0.0,0.0,0.0,0.0,0.0,0.0,0.0,0.1486335042281489,0.0,0.0,0.0,0.8513664957718511,0.0,0.0,0.0,0.0,0.0,0.0,0.0,0.0,MAc,TRX,None,5.0,0.0,0.21,1.2,623,1,0.0096421399999999,0.0482106999999999,10.1002/cjce.22889,,2017,165.4504863424888,0.2510609837849648,0.0502121967569929,0.0,0.0,0.1452459092515416,2,Si-Cs-P,110.40546598308741,4.148633504228149,1.943103716226163,2.02466537038417,0.12654158564900975,0.010642147353081721,-1.4302840533540255
0.0,0.0,0.0,0.0,0.0,0.0,0.0,0.0,0.0432520172785346,0.0,0.0,0.0,0.0,0.0,0.0,0.0,0.0,0.0,0.0,0.0,0.0,0.0,0.0,0.0,0.0,0.9567479827214652,0.0,0.0,0.0,0.0,0.0,0.0,0.0,0.0,MAc,TRX,None,5.0,0.0,0.21,1.2,623,1,0.003708474,0.01854237,10.1002/cjce.22889,,2017,168.58689148711707,0.2510609837849648,0.0502121967569929,0.0,0.0,0.0558631878468578,2,Si-Cs-P,116.75251829804509,3.8702439481643953,1.851990260820826,731.9934668706546,0.37243152251884754,0.050985875432830216,1.4402494197831175
0.0,0.0,0.0,0.0,0.0,0.0,0.0,0.0,0.03706157609873,0.0,0.0,0.0,0.0,0.0,0.0,0.0,0.0,0.0,0.0,0.0,0.0,0.1431249123003765,0.0,0.0,0.0,0.8198135116008936,0.0,0.0,0.0,0.0,0.0,0.0,0.0,0.0,MAc,TRX,None,5.0,0.0,0.21,1.2,623,1,0.00996246,0.0498123,10.1002/cjce.22889,,2017,165.03519207529197,0.2510609837849648,0.0502121967569929,0.0,0.0,0.1500711005111016,2,Si-Cs-P,115.3566899719296,4.031940184004187,1.9003678750975188,638.8914706957291,0.47565892183472513,0.05770023770361952,1.5031191503462662
0.0,0.0,0.0,0.0,0.0,0.0,0.0,0.0,0.0,0.0,0.0,0.0,0.0,0.0,0.0,0.0,0.0,0.0,0.0,0.0,0.0,0.1486335042281489,0.0,0.0,0.0,0.8513664957718511,0.0,0.0,0.0,0.0,0.0,0.0,0.0,0.0,MAc,TRX,None,5.0,0.0,0.21,1.2,623,1,0.014416364,0.07208182,10.1002/cjce.22889,,2017,204.07836097718652,0.2510609837849648,0.0502121967569929,0.0,0.0,0.217163191706529,2,Si-Cs-P,110.40546598308741,4.148633504228149,1.943103716226163,2.02466537038417,0.12654158564900975,0.010642147353081721,-1.4302840533540255
0.0,0.0,0.0,0.0,0.0,0.0,0.0,0.0,0.0432520172785346,0.0,0.0,0.0,0.0,0.0,0.0,0.0,0.0,0.0,0.0,0.0,0.0,0.0,0.0,0.0,0.0,0.9567479827214652,0.0,0.0,0.0,0.0,0.0,0.0,0.0,0.0,MAc,TRX,None,5.0,0.0,0.21,1.2,623,1,0.0030778159999999,0.01538908,10.1002/cjce.22889,,2017,216.8214666579007,0.2510609837849648,0.0502121967569929,0.0,0.0,0.0463631707721463,2,Si-Cs-P,116.75251829804509,3.8702439481643953,1.851990260820826,731.9934668706546,0.37243152251884754,0.050985875432830216,1.4402494197831175
0.0,0.0,0.0,0.0,0.0,0.0,0.0,0.0,0.03706157609873,0.0,0.0,0.0,0.0,0.0,0.0,0.0,0.0,0.0,0.0,0.0,0.0,0.1431249123003765,0.0,0.0,0.0,0.8198135116008936,0.0,0.0,0.0,0.0,0.0,0.0,0.0,0.0,MAc,TRX,None,5.0,0.0,0.21,1.2,623,1,0.014667932,0.07333966,10.1002/cjce.22889,,2017,199.2651405350389,0.2510609837849648,0.0502121967569929,0.0,0.0,0.2209527262806579,2,Si-Cs-P,115.3566899719296,4.031940184004187,1.9003678750975188,638.8914706957291,0.47565892183472513,0.05770023770361952,1.5031191503462662
0.0532854016359133,0.0,0.0,0.0,0.0,0.0,0.0,0.0,0.0,0.0,0.0,0.0,0.0,0.0,0.0,0.0,0.0,0.0,0.0,0.0,0.0,0.1474335738253869,0.0,0.0,0.0,0.7992810245386999,0.0,0.0,0.0,0.0,0.0,0.0,0.0,0.0,MAc,TRX,None,5.0,0.0,0.21,1.2,623,1,0.01827675,0.09138375,10.1002/cjce.22889,,2017,260.21058583860645,0.2510609837849648,0.0502121967569929,0.0,0.0,0.2753147301235113,0,Al-Si-Cs,110.94311972105761,4.094148172189474,1.9273029699349475,7.684241978664955,0.19185509713468143,0.016135013669026706,-1.2133179292223728
0.0598212493079963,0.0,0.0,0.0,0.0,0.0,0.0,0.0,0.0428600110720581,0.0,0.0,0.0,0.0,0.0,0.0,0.0,0.0,0.0,0.0,0.0,0.0,0.0,0.0,0.0,0.0,0.8973187396199455,0.0,0.0,0.0,0.0,0.0,0.0,0.0,0.0,MAc,TRX,None,5.0,0.0,0.21,1.2,623,1,0.00569906,0.0284953,10.1002/cjce.22889,,2017,262.22479774951205,0.2510609837849648,0.0502121967569929,0.0,0.0,0.0858486966149724,0,Al-Si-Cs,117.29859396566368,3.811598717475829,1.8350772254106964,724.4605748401402,0.4100663056997669,0.05362382004831175,1.5298573395585322
0.0513259174405612,0.0,0.0,0.0,0.0,0.0,0.0,0.0,0.0367733776080123,0.0,0.0,0.0,0.0,0.0,0.0,0.0,0.0,0.0,0.0,0.0,0.0,0.1420119433430072,0.0,0.0,0.0,0.7698887616084192,0.0,0.0,0.0,0.0,0.0,0.0,0.0,0.0,MAc,TRX,None,5.0,0.0,0.21,1.2,623,1,0.017905914,0.08952957,10.1002/cjce.22889,,2017,262.22284001915136,0.2510609837849648,0.0502121967569929,0.0,0.0,0.2697285830645384,0,Al-Si-Cs,115.83607062289923,3.980365893078409,1.8854804983668156,634.5014802760049,0.5239127611010707,0.06135737671505401,1.6356138206265454
0.9630588681995124,0.0,0.0,0.0,0.0,0.0,0.0,0.0,0.0369411318004877,0.0,0.0,0.0,0.0,0.0,0.0,0.0,0.0,0.0,0.0,0.0,0.0,0.0,0.0,0.0,0.0,0.0,0.0,0.0,0.0,0.0,0.0,0.0,0.0,0.0,EAc,TRX,EtOH,5.0,1.0,0.0,1.288659793814433,623,1,0.0608443199999999,0.3042216,10.1016/j.jiec.2016.11.002,,2017,204.0,0.1960189924641642,0.0392037984928328,0.0392037984928328,0.0,0.7155985382140317,0,Al-Si-Cs,125.54375921145999,2.9261177363990245,1.5797082719236002,538.2366352378509,0.1423059383271468,0.023921628232793375,0.11967258497431457
0.9193411975625972,0.0,0.0,0.0,0.0,0.0,0.0,0.0,0.035264203954916,0.0,0.0,0.0,0.0,0.0,0.0,0.0,0.0,0.0,0.0,0.0,0.0,0.0453945984824868,0.0,0.0,0.0,0.0,0.0,0.0,0.0,0.0,0.0,0.0,0.0,0.0,EAc,TRX,EtOH,5.0,1.0,0.0,1.288659793814433,623,1,0.25128879,1.25644395,10.1016/j.jiec.2016.11.002,,2017,199.0,0.1960189924641642,0.0392037984928328,0.0392037984928328,0.0,2.9554425260003363,0,Al-Si-Cs,124.70197270769985,3.0202607890551416,1.6074122198768115,528.704881007937,0.32222471017647425,0.0389756970628281,0.6557947284022733
0.9162763025301396,0.0,0.0,0.0,0.0,0.0033337949398801,0.0,0.0,0.0351466403302122,0.0,0.0,0.0,0.0,0.0,0.0,0.0,0.0,0.0,0.0,0.0,0.0,0.045243262199768,0.0,0.0,0.0,0.0,0.0,0.0,0.0,0.0,0.0,0.0,0.0,0.0,EAc,TRX,EtOH,5.0,1.0,0.0,1.288659793814433,623,1,0.31377681,1.56888405,10.1016/j.jiec.2016.11.002,1,2017,198.0,0.1960189924641642,0.0392037984928328,0.0392037984928328,0.0,3.690372849289169,0,Al-Si-Cs,124.96633606982938,3.023527038678991,1.6057872874845502,547.8358924689392,0.3243398835107981,0.03963513158036401,0.7169292873018559
0.5,0.0,0.0,0.0,0.0,0.0,0.0,0.0,0.0,0.0,0.0,0.0,0.0,0.0,0.0,0.0,0.0,0.0,0.0,0.0,0.0,0.0,0.0,0.0,0.0,0.5,0.0,0.0,0.0,0.0,0.0,0.0,0.0,0.0,MAc,FORM,"MeOH 
+ H$_2$O",5.0,2.581311926474605,0.0,1.2,643,1,0.0573276,0.286638,10.1016/j.micromeso.2017.07.045,,2018,350.0,0.2115326460031463,0.0423065292006292,0.013931948185236,0.0952744002080943,0.7275995350205983,0,Al-Si-Cs,116.0,3.5,1.755,24.99999999999993,0.25,0.021024999999999974,-0.9907676174736405
0.4897680775965186,0.0,0.0,0.0,0.0,0.0,0.0,0.0,0.0204638448069625,0.0,0.0,0.0,0.0,0.0,0.0,0.0,0.0,0.0,0.0,0.0,0.0,0.0,0.0,0.0,0.0,0.4897680775965187,0.0,0.0,0.0,0.0,0.0,0.0,0.0,0.0,MAc,FORM,"MeOH 
+ H$_2$O",5.0,2.581311926474605,0.0,1.2,643,1,0.0602299999999999,0.30115,10.1016/j.micromeso.2017.07.045,,2018,196.17824984341027,0.2115326460031463,0.0423065292006292,0.013931948185236,0.0952744002080943,0.7644366761261702,0,Al-Si-Cs,118.61937213529119,3.4488403879825933,1.7352523897612806,352.9069268139594,0.37016576294000336,0.03926122343315688,0.3161789451499071
0.4208137646001544,0.0,0.0,0.0,0.0,0.0,0.0,0.0,0.0527482371677082,0.0,0.0,0.0,0.0,0.0,0.0,0.0,0.0,0.0,0.0,0.0,0.0,0.1056242336319828,0.0,0.0,0.0,0.4208137646001545,0.0,0.0,0.0,0.0,0.0,0.0,0.0,0.0,MAc,FORM,"MeOH 
+ H$_2$O",5.0,2.581311926474605,0.0,1.2,643,1,0.077025,0.385125,10.1016/j.micromeso.2017.07.045,,2018,196.250627487206,0.2115326460031463,0.0423065292006292,0.013931948185236,0.0952744002080943,0.9775981235035408,0,Al-Si-Cs,121.80115625477879,3.5265657575287035,1.7500444927630738,860.1699550175701,0.7770321507971409,0.08677788451497224,3.0392950148622484
0.4442470113139903,0.0,0.0,0.0,0.0,0.0,0.0,0.0,0.0,0.0,0.0,0.0,0.0,0.0,0.0,0.0,0.0,0.0,0.0,0.0,0.0,0.1115059773720191,0.0,0.0,0.0,0.4442470113139903,0.0,0.0,0.0,0.0,0.0,0.0,0.0,0.0,MAc,TRX,None,5.0,0.0,0.0,1.2,643,1,0.086,0.43,10.1016/j.micromeso.2017.07.045,Trioxane,2018,196.15788602134543,0.2510609837849648,0.0502121967569929,0.0,0.0,1.295474676330418,0,Al-Si-Cs,114.9964462036518,3.6672589660580277,1.8035051001568279,30.23721451066819,0.44503639301723735,0.03742756065274963,-0.3707997893313076
0.4442470113139903,0.0,0.0,0.0,0.0,0.0,0.0,0.0,0.0,0.0,0.0,0.0,0.0,0.0,0.0,0.0,0.0,0.0,0.0,0.0,0.0,0.1115059773720191,0.0,0.0,0.0,0.4442470113139903,0.0,0.0,0.0,0.0,0.0,0.0,0.0,0.0,MAc,FORM,"MeOH 
+ H$_2$O",5.0,2.581311926474605,0.0,1.2,643,1,0.086,0.43,10.1016/j.micromeso.2017.07.045,Formalin,2018,196.15788602134543,0.2115326460031463,0.0423065292006292,0.013931948185236,0.0952744002080943,1.091508453376235,0,Al-Si-Cs,114.9964462036518,3.6672589660580277,1.8035051001568279,30.23721451066819,0.44503639301723735,0.03742756065274963,-0.3707997893313076
0.8546766747470742,0.0,0.0,0.0,0.0,0.0,0.0,0.0,0.0384887409095415,0.0,0.0,0.0,0.0,0.0,0.0,0.0,0.0,0.0,0.0,0.0,0.0,0.1068345843433842,0.0,0.0,0.0,0.0,0.0,0.0,0.0,0.0,0.0,0.0,0.0,0.0,MAc,TRX,MeOH,0.5,1.0,0.0,1.7142857142857142,643,1,0.212,0.106,10.1016/j.cjche.2021.11.025,1,2022,245.0,0.1776499825066982,0.3552999650133965,0.3552999650133965,0.0,2.2597077774852017,0,Al-Si-Cs,124.23843095106622,3.136691686867685,1.6404032913733388,592.7483047269329,0.5626086837529695,0.060894623434357996,1.5887008879878837
0.8546766747470742,0.0,0.0,0.0,0.0,0.0,0.0,0.0,0.0384887409095415,0.0,0.0,0.0,0.0,0.0,0.0,0.0,0.0,0.0,0.0,0.0,0.0,0.1068345843433842,0.0,0.0,0.0,0.0,0.0,0.0,0.0,0.0,0.0,0.0,0.0,0.0,MAc,TRX,MeOH,0.5,1.0,0.0,1.7142857142857142,663,1,0.225,0.1125,10.1016/j.cjche.2021.11.025,,2022,245.0,0.1776499825066982,0.3552999650133965,0.3552999650133965,0.0,2.3982747638404263,0,Al-Si-Cs,124.23843095106622,3.136691686867685,1.6404032913733388,592.7483047269329,0.5626086837529695,0.060894623434357996,1.5887008879878837
0.7824239977556576,0.0,0.0,0.0,0.0,0.0,0.0,0.0,0.0,0.0,0.0,0.1197730025248853,0.0,0.0,0.0,0.0,0.0,0.0,0.0,0.0,0.0,0.0978029997194571,0.0,0.0,0.0,0.0,0.0,0.0,0.0,0.0,0.0,0.0,0.0,0.0,MAc,TRX,MeOH,0.5,1.0,0.0,1.7142857142857142,663,1,0.193,0.0965,10.1016/j.cjche.2021.11.025,,2022,243.29623509398132,0.1776499825066982,0.3552999650133965,0.3552999650133965,0.0,2.057186797427566,0,Al-Si-Cs,129.45214421096819,2.9560599943891432,1.5721050678426258,753.0843151593388,0.8683732848842876,0.1062152340981943,3.280680666471538
0.7218447268807011,0.0,0.0,0.0,0.0,0.0,0.0,0.0,0.0,0.0,0.0,0.0,0.0,0.0,0.0,0.0,0.0,0.1879246822592112,0.0,0.0,0.0,0.0902305908600876,0.0,0.0,0.0,0.0,0.0,0.0,0.0,0.0,0.0,0.0,0.0,0.0,MAc,TRX,MeOH,0.5,1.0,0.0,1.7142857142857142,663,1,0.173,0.0865,10.1016/j.cjche.2021.11.025,,2022,242.4752342504959,0.1776499825066982,0.3552999650133965,0.3552999650133965,0.0,1.8440068184195275,0,Al-Si-Cs,128.19338242962326,2.804611817201752,1.534544958762587,346.487926604667,1.074444550499994,0.11155648059385306,2.73132907236176
0.8557371303616709,0.0,0.0372957283431203,0.0,0.0,0.0,0.0,0.0,0.0,0.0,0.0,0.0,0.0,0.0,0.0,0.0,0.0,0.0,0.0,0.0,0.0,0.1069671412952088,0.0,0.0,0.0,0.0,0.0,0.0,0.0,0.0,0.0,0.0,0.0,0.0,MAc,TRX,MeOH,0.5,1.0,0.0,1.7142857142857142,663,1,0.203,0.1015,10.1016/j.cjche.2021.11.025,,2022,244.31113762034465,0.1776499825066982,0.3552999650133965,0.3552999650133965,0.0,2.1637767869315847,0,Al-Si-Cs,123.00825848612038,3.1766385542472975,1.6451880175441744,346.4775131865974,0.43396311467738014,0.054079655326092664,0.6710171017503528
0.784721529772107,0.0,0.0,0.0,0.1171882790063796,0.0,0.0,0.0,0.0,0.0,0.0,0.0,0.0,0.0,0.0,0.0,0.0,0.0,0.0,0.0,0.0,0.0980901912215133,0.0,0.0,0.0,0.0,0.0,0.0,0.0,0.0,0.0,0.0,0.0,0.0,MAc,TRX,MeOH,0.5,1.0,0.0,1.7142857142857142,663,1,0.185,0.0925,10.1016/j.cjche.2021.11.025,,2022,243.32943616905445,0.1776499825066982,0.3552999650133965,0.3552999650133965,0.0,1.9719148058243503,0,Al-Si-Cs,126.07209266824968,3.0789921034366468,1.5954074607145858,347.9940974384026,0.5033092914870868,0.07639035674239458,1.1896537523468482
0.729260782917656,0.0,0.0,0.0,0.0,0.0,0.0,0.0,0.0,0.0,0.0,0.0,0.0,0.0,0.179581619217637,0.0,0.0,0.0,0.0,0.0,0.0,0.091157597864707,0.0,0.0,0.0,0.0,0.0,0.0,0.0,0.0,0.0,0.0,0.0,0.0,MAc,TRX,MeOH,0.5,1.0,0.0,1.7142857142857142,663,1,0.174,0.087,10.1016/j.cjche.2021.11.025,,2022,242.5697165553056,0.1776499825066982,0.3552999650133965,0.3552999650133965,0.0,1.8546658173699293,0,Al-Si-Cs,123.31542601424684,3.0027335765117766,1.608996920996239,84.33833924108636,0.5442045382359192,0.046826755483786967,0.0868158945787513
0.888888888888889,0.0,0.0,0.0,0.0,0.0,0.0,0.0,0.0,0.0,0.0,0.0,0.0,0.0,0.0,0.0,0.0,0.0,0.0,0.0,0.0,0.1111111111111111,0.0,0.0,0.0,0.0,0.0,0.0,0.0,0.0,0.0,0.0,0.0,0.0,MAc,TRX,MeOH,0.5,1.0,0.0,1.7142857142857142,663,1,0.141,0.0705,10.1016/j.cjche.2021.11.025,,2022,327.0,0.1776499825066982,0.3552999650133965,0.3552999650133965,0.0,1.5029188520066672,0,Al-Si-Cs,119.44444444444444,3.2222222222222223,1.6744444444444446,19.358024691358022,0.39506172839506176,0.03322469135802467,-0.552492310437328
0.5,0.0,0.0,0.0,0.0,0.0,0.0,0.0,0.0,0.0,0.0,0.0,0.0,0.0,0.0,0.0,0.0,0.0,0.0,0.0,0.0,0.5,0.0,0.0,0.0,0.0,0.0,0.0,0.0,0.0,0.0,0.0,0.0,0.0,MAc,TRX,MeOH,0.5,1.0,0.0,1.7142857142857142,663,1,0.1087,0.05435,10.1016/j.cjche.2021.11.025,,2022,126.0,0.1776499825066982,0.3552999650133965,0.3552999650133965,0.0,1.158633185908686,0,Al-Si-Cs,114.0,4.0,1.9,49.0,1.0,0.08409999999999995,1.4025232294691827
0.5,0.0,0.0,0.0,0.0,0.0,0.0,0.0,0.0,0.0,0.0,0.0,0.0,0.0,0.0,0.0,0.0,0.0,0.0,0.0,0.0,0.5,0.0,0.0,0.0,0.0,0.0,0.0,0.0,0.0,0.0,0.0,0.0,0.0,MAc,TRX,MeOH,0.5,1.0,0.0,1.7142857142857142,663,1,0.0,0.0,10.1016/j.cjche.2021.11.025,,2022,1.9,0.1776499825066982,0.3552999650133965,0.3552999650133965,0.0,0.0,0,Al-Si-Cs,114.0,4.0,1.9,49.0,1.0,0.08409999999999995,1.4025232294691827
1.0,0.0,0.0,0.0,0.0,0.0,0.0,0.0,0.0,0.0,0.0,0.0,0.0,0.0,0.0,0.0,0.0,0.0,0.0,0.0,0.0,0.0,0.0,0.0,0.0,0.0,0.0,0.0,0.0,0.0,0.0,0.0,0.0,0.0,MAc,TRX,MeOH,0.5,1.0,0.0,1.7142857142857142,663,1,0.111,0.0555,10.1016/j.cjche.2021.11.025,,2022,246.0,0.1776499825066982,0.3552999650133965,0.3552999650133965,0.0,1.1831488834946104,0,Al-Si-Cs,121.0,3.0,1.61,0.0,0.0,0.0,-1.8292371528252536
0.0,0.0,0.0,0.0,0.0,0.0,0.0,0.0,0.0,0.0,0.0,0.0,0.0,0.0,0.0,0.0,0.0,0.0,0.0,0.0,0.0,0.0,0.0,0.0,0.0,1.0,0.0,0.0,0.0,0.0,0.0,0.0,0.0,0.0,MAc,TRX,MeOH,1.0,2.0,0.0,1.2,628,1,0.0008682599999999,0.0008682599999999,10.1021/acs.iecr.1c04460,,2022,240.0,0.1243782115317232,0.1243782115317232,0.2487564230634464,0.0,0.006479557556672,2,Si-Cs-P,111.00000000000001,4.0,1.9,0.0,0.0,0.0,-1.8292371528252536
0.0341493681948184,0.0,0.0,0.0,0.0,0.0,0.0,0.0,0.0,0.0,0.0,0.0,0.0,0.0,0.0,0.0,0.0,0.0,0.0,0.0,0.0,0.0,0.0,0.0,0.0,0.9658506318051816,0.0,0.0,0.0,0.0,0.0,0.0,0.0,0.0,MAc,TRX,MeOH,1.0,2.0,0.0,1.2,628,1,0.05075648,0.05075648,10.1021/acs.iecr.1c04460,,2022,290.0,0.1243782115317232,0.1243782115317232,0.2487564230634464,0.0,0.3787800123627407,0,Al-Si-Cs,111.3414936819482,3.9658506318051816,1.8900966832235024,3.2983188846713025,0.03298318884671312,0.00277388618200857,-1.7186155567183814
0.032798570720447,0.0,0.0,0.0,0.0,0.0,0.0,0.0,0.0395555626875822,0.0,0.0,0.0,0.0,0.0,0.0,0.0,0.0,0.0,0.0,0.0,0.0,0.0,0.0,0.0,0.0,0.9276458665919708,0.0,0.0,0.0,0.0,0.0,0.0,0.0,0.0,MAc,TRX,MeOH,1.0,2.0,0.0,1.2,628,1,0.2,0.2,10.1021/acs.iecr.1c04460,1,2022,249.0,0.1243782115317232,0.1243782115317232,0.2487564230634464,0.0,1.4925385383806786,0,Al-Si-Cs,116.58887554465292,3.8485347412168065,1.8465817399078541,671.7426755990668,0.365856910290427,0.048641258073687466,1.2429917415503786
0.032798570720447,0.0,0.0,0.0,0.0,0.0,0.0,0.0,0.0395555626875822,0.0,0.0,0.0,0.0,0.0,0.0,0.0,0.0,0.0,0.0,0.0,0.0,0.0,0.0,0.0,0.0,0.9276458665919708,0.0,0.0,0.0,0.0,0.0,0.0,0.0,0.0,MAc,TRX,MeOH,0.6666666666666666,2.0,0.0,1.2,628,1,0.275,0.1833333333333333,10.1021/acs.iecr.1c04460,,2022,249.0,0.0993187503178147,0.1489781254767221,0.2979562509534442,0.0,1.6387593802439433,0,Al-Si-Cs,116.58887554465292,3.8485347412168065,1.8465817399078541,671.7426755990668,0.365856910290427,0.048641258073687466,1.2429917415503786
0.0,0.0,0.0,0.0,0.0,0.0,0.0,0.0,0.0408969233193196,0.0,0.0,0.0,0.0,0.0,0.0,0.0,0.0,0.0,0.0,0.0,0.0,0.0,0.0,0.0,0.0,0.9591030766806804,0.0,0.0,0.0,0.0,0.0,0.0,0.0,0.0,MAc,TRX,MeOH,0.5,1.0,0.0,1.2,623,1,0.146,0.073,10.1021/acs.iecr.2c00444,,2022,174.0,0.1243549877546888,0.2487099755093776,0.2487099755093776,0.0,1.0893496927310735,2,Si-Cs-P,116.43929080146953,3.8773092300420413,1.8546044151155552,693.8397921724935,0.3530192848409996,0.04832834009473284,1.269834063954063
0.032798570720447,0.0,0.0,0.0,0.0,0.0,0.0,0.0,0.0395555626875822,0.0,0.0,0.0,0.0,0.0,0.0,0.0,0.0,0.0,0.0,0.0,0.0,0.0,0.0,0.0,0.0,0.9276458665919708,0.0,0.0,0.0,0.0,0.0,0.0,0.0,0.0,MAc,TRX,MeOH,0.5,1.0,0.0,1.2,623,1,0.285,0.1425,10.1021/acs.iecr.2c00444,1,2022,232.0,0.1243549877546888,0.2487099755093776,0.2487099755093776,0.0,2.1264702906051784,0,Al-Si-Cs,116.58887554465292,3.8485347412168065,1.8465817399078541,671.7426755990668,0.365856910290427,0.048641258073687466,1.2429917415503786
