Repository: simvers/aldol-condensation-literature-ml

# ML Literature — Aldol Condensation Catalyst Analysis

Machine learning analysis of literature data for the vapor-phase aldol condensation of acetic acid and formaldehyde over heterogeneous catalysts.

The repository ingests a digitized literature dataset (catalyst composition, reaction conditions, performance, deactivation behavior), engineers features from catalyst composition and elemental physicochemical properties, and trains ML models (XGBoost, LightGBM, random forest) to identify which catalyst and condition features drive space-time yield (STY), acrylate yield, and deactivation rate.

File: data/catalysts/data_engineered.csv (part 5 of 5)
Al,B,Ba,Bi,Ca,Ce,Co,Cr,Cs,Cu,Fe,K,La,Li,Mg,Mn,Mo,Na,Nb,Nd,Ni,P,Rb,S,Sb,Si,Sn,Sr,Te,Ti,V,W,Zn,Zr,Ac_source,Fa_source,Stabilizer,Ratio_Ac_Fa,Ratio_Stab_Fa,O_content,LHSV_mlhg,Temperature_K,Pressure_bar,Y_Acryl_Ac,Y_Acryl_Fa,doi,Link_to_excel,Year,SSA_m2g,Ac_mmolming,Fa_mmolming,MeOH_mmolming,Water_mmolming,STY_Acryl_mmolhg,Cluster_n,Cluster_title,av_cov_rad,av_n_val,av_en_pauling,var_cov_rad,var_n_val,var_en_pauling,var_pca
0.0,0.1704922015235135,0.0,0.0,0.0,0.0,0.0,0.0,0.0,0.0,0.0,0.0,0.0,0.0,0.0,0.0,0.0,0.0,0.0,0.0,0.0,0.0,0.0,0.0,0.0,0.8231082830877314,0.0,0.0,0.0,0.0,0.0,0.006399515388755,0.0,0.0,HAc,TRX,None,3.0,0.0,0.0,2.6666666666666665,673,1,0.1176264,0.3528792,10.1002/jctb.7032,,2022,105.0,0.776994172679679,0.2589980575598929,0.0,0.0,5.48370164119734,2,Si-Cs-P,106.72308584369165,3.842306829253996,1.9225890051355405,122.64195973636235,0.17122312697860528,0.003087364612397577,-1.2075953005014126
0.0,0.1712244942542763,0.0,0.0021318339014999,0.0,0.0,0.0,0.0,0.0,0.0,0.0,0.0,0.0,0.0,0.0,0.0,0.0,0.0,0.0,0.0,0.0,0.0,0.0,0.0,0.0,0.8266436718442237,0.0,0.0,0.0,0.0,0.0,0.0,0.0,0.0,HAc,TRX,None,3.0,0.0,0.0,2.6666666666666665,673,1,0.0953484399999999,0.28604532,10.1002/jctb.7032,,2022,113.0,0.776994172679679,0.2589980575598929,0.0,0.0,4.44511093524588,2,Si-Cs-P,106.45581650949005,3.830907339647223,1.9239714291955985,107.09153332709757,0.1447640003705968,0.0027813706697042196,-1.2924082098762524
0.0624999999999999,0.0,0.0,0.0,0.0,0.0,0.0,0.0,0.0,0.0,0.0,0.0,0.0,0.0,0.0,0.0,0.0,0.0,0.0,0.0,0.0,0.0,0.0,0.0,0.0,0.9375,0.0,0.0,0.0,0.0,0.0,0.0,0.0,0.0,MAc,DMM,None,0.5,0.0,0.0,,623,30,0.444,0.222,10.1039/c7cc04574c,1,2017,218.94984471776968,,,,,,0,Al-Si-Cs,111.625,3.9374999999999996,1.881875,5.859374999999974,0.05859374999999992,0.004927734374999987,-1.6327208554772195
0.0624999999999999,0.0,0.0,0.0,0.0,0.0,0.0,0.0,0.0,0.0,0.0,0.0,0.0,0.0,0.0,0.0,0.0,0.0,0.0,0.0,0.0,0.0,0.0,0.0,0.0,0.9375,0.0,0.0,0.0,0.0,0.0,0.0,0.0,0.0,MAc,DMM,None,2.0,0.0,0.0,,623,30,0.2595,0.519,10.1039/c7cc04574c,,2017,218.94984471776968,,,,,,0,Al-Si-Cs,111.625,3.9374999999999996,1.881875,5.859374999999974,0.05859374999999992,0.004927734374999987,-1.6327208554772195
0.0624999999999999,0.0,0.0,0.0,0.0,0.0,0.0,0.0,0.0,0.0,0.0,0.0,0.0,0.0,0.0,0.0,0.0,0.0,0.0,0.0,0.0,0.0,0.0,0.0,0.0,0.9375,0.0,0.0,0.0,0.0,0.0,0.0,0.0,0.0,MAc,DMM,None,0.5,0.0,0.0,,673,30,0.611,0.3055,10.1039/c7cc04574c,,2017,218.94984471776968,,,,,,0,Al-Si-Cs,111.625,3.9374999999999996,1.881875,5.859374999999974,0.05859374999999992,0.004927734374999987,-1.6327208554772195
0.0624999999999999,0.0,0.0,0.0,0.0,0.0,0.0,0.0,0.0,0.0,0.0,0.0,0.0,0.0,0.0,0.0,0.0,0.0,0.0,0.0,0.0,0.0,0.0,0.0,0.0,0.9375,0.0,0.0,0.0,0.0,0.0,0.0,0.0,0.0,MAc,DMM,None,0.5,0.0,0.0,,683,30,0.209,0.1045,10.1039/c7cc04574c,,2017,,,,,,,0,Al-Si-Cs,111.625,3.9374999999999996,1.881875,5.859374999999974,0.05859374999999992,0.004927734374999987,-1.6327208554772195
0.0624999999999999,0.0,0.0,0.0,0.0,0.0,0.0,0.0,0.0,0.0,0.0,0.0,0.0,0.0,0.0,0.0,0.0,0.0,0.0,0.0,0.0,0.0,0.0,0.0,0.0,0.9375,0.0,0.0,0.0,0.0,0.0,0.0,0.0,0.0,MAc,DMM,None,0.5,0.0,0.0,,683,30,0.017,0.0085,10.1039/c7cc04574c,,2017,400.0,,,,,,0,Al-Si-Cs,111.625,3.9374999999999996,1.881875,5.859374999999974,0.05859374999999992,0.004927734374999987,-1.6327208554772195
0.0624999999999999,0.0,0.0,0.0,0.0,0.0,0.0,0.0,0.0,0.0,0.0,0.0,0.0,0.0,0.0,0.0,0.0,0.0,0.0,0.0,0.0,0.0,0.0,0.0,0.0,0.9375,0.0,0.0,0.0,0.0,0.0,0.0,0.0,0.0,MAc,DMM,None,0.5,0.0,0.0,,683,30,0.095,0.0475,10.1039/c7cc04574c,,2017,600.0,,,,,,0,Al-Si-Cs,111.625,3.9374999999999996,1.881875,5.859374999999974,0.05859374999999992,0.004927734374999987,-1.6327208554772195
0.0624999999999999,0.0,0.0,0.0,0.0,0.0,0.0,0.0,0.0,0.0,0.0,0.0,0.0,0.0,0.0,0.0,0.0,0.0,0.0,0.0,0.0,0.0,0.0,0.0,0.0,0.9375,0.0,0.0,0.0,0.0,0.0,0.0,0.0,0.0,MAc,DMM,None,0.5,0.0,0.0,,653,30,0.032,0.016,10.1039/c7cc04574c,,2017,600.0,,,,,,0,Al-Si-Cs,111.625,3.9374999999999996,1.881875,5.859374999999974,0.05859374999999992,0.004927734374999987,-1.6327208554772195
0.0249999999999999,0.0,0.0,0.0,0.0,0.0,0.0,0.0,0.0,0.0,0.0,0.0,0.0,0.0,0.0,0.0,0.0,0.0,0.0,0.0,0.0,0.0,0.0,0.0,0.0,0.975,0.0,0.0,0.0,0.0,0.0,0.0,0.0,0.0,MAc,DMM,None,0.5,0.0,0.0,,623,30,0.2754,0.1377,10.1016/S1872‐2067(18)63069‐4,,2018,262.0,,,,,,0,Al-Si-Cs,111.25,3.9749999999999996,1.8927499999999997,2.4374999999999836,0.024374999999999904,0.0020499374999999893,-1.7474863731284718
0.0248879145509236,0.0,0.0,0.0,0.0,0.0,0.0,0.0,0.0044834179630559,0.0,0.0,0.0,0.0,0.0,0.0,0.0,0.0,0.0,0.0,0.0,0.0,0.0,0.0,0.0,0.0,0.9706286674860204,0.0,0.0,0.0,0.0,0.0,0.0,0.0,0.0,MAc,DMM,None,0.5,0.0,0.0,,623,30,0.2464,0.1232,10.1016/S1872‐2067(18)63069‐4,,2018,258.0,,,,,,0,Al-Si-Cs,111.84517373459568,3.9616618315599084,1.8878059108412397,81.08165316193775,0.06376886105908589,0.00746839707560206,-1.3982797537098115
1.0,0.0,0.0,0.0,0.0,0.0,0.0,0.0,0.0,0.0,0.0,0.0,0.0,0.0,0.0,0.0,0.0,0.0,0.0,0.0,0.0,0.0,0.0,0.0,0.0,0.0,0.0,0.0,0.0,0.0,0.0,0.0,0.0,0.0,MAc,DMM,None,0.5,0.0,0.0,,623,30,0.1522,0.0761,10.1016/S1872‐2067(18)63069‐4,,2018,250.0,,,,,,0,Al-Si-Cs,121.0,3.0,1.61,0.0,0.0,0.0,-1.8292371528252536
0.0249999999999999,0.0,0.0,0.0,0.0,0.0,0.0,0.0,0.0,0.0,0.0,0.0,0.0,0.0,0.0,0.0,0.0,0.0,0.0,0.0,0.0,0.0,0.0,0.0,0.0,0.975,0.0,0.0,0.0,0.0,0.0,0.0,0.0,0.0,MAc,DMM,None,0.5,0.0,0.0,,623,30,0.24,0.12,10.1016/S1872-2067(18)63145-6,,2018,262.0,,,,,,0,Al-Si-Cs,111.25,3.9749999999999996,1.8927499999999997,2.4374999999999836,0.024374999999999904,0.0020499374999999893,-1.7474863731284718
0.0245262776977383,0.0,0.0,0.0,0.0,0.0,0.0,0.0,0.0,0.0,0.0,0.0,0.0,0.0,0.0,0.0,0.0,0.0189488920904648,0.0,0.0,0.0,0.0,0.0,0.0,0.0,0.9565248302117968,0.0,0.0,0.0,0.0,0.0,0.0,0.0,0.0,MAc,DMM,None,0.5,0.0,0.0,,623,30,0.2202,0.1101,10.1016/S1872-2067(18)63145-6,,2018,262.0,,,,,,0,Al-Si-Cs,112.28745184195296,3.918627046030867,1.8745069541399046,58.115494098081776,0.18844474887425894,0.019241777135073208,-1.0416016609298206
0.022798269874903,0.0,0.0,0.0,0.0,0.0,0.0,0.0,0.0,0.0,0.0,0.0,0.0,0.0,0.0,0.0,0.0,0.0880692050038782,0.0,0.0,0.0,0.0,0.0,0.0,0.0,0.8891325251212187,0.0,0.0,0.0,0.0,0.0,0.0,0.0,0.0,MAc,DMM,None,0.5,0.0,0.0,,623,30,0.1899,0.09495,10.1016/S1872-2067(18)63145-6,,2018,262.0,,,,,,0,Al-Si-Cs,116.07178897396233,3.712994115113462,1.807961372882516,242.96612872781583,0.7330487369503024,0.07631054060295711,1.3016161965536388
0.4588848443958805,0.0,0.0,0.0,0.0,0.0,0.0,0.0,0.0,0.0,0.0,0.0,0.0,0.0,0.0,0.0,0.0,0.0822303112082386,0.0,0.0,0.0,0.0,0.0,0.0,0.0,0.4588848443958807,0.0,0.0,0.0,0.0,0.0,0.0,0.0,0.0,HAc,FORM,"MeOH 
+ H$_2$O",10.0,0.0,0.0,,658,1,0.038,0.38,10.1021/i360017a011,,1966,,,,,,,0,Al-Si-Cs,120.1115155604119,3.2944242219794027,1.6871599932532027,211.615460036881,0.701120466740658,0.0706618467575487,1.07333190237412
0.4721643037239434,0.0,0.0,0.0,0.0,0.0,0.0,0.0,0.0,0.0,0.0,0.0556713925521128,0.0,0.0,0.0,0.0,0.0,0.0,0.0,0.0,0.0,0.0,0.0,0.0,0.0,0.4721643037239436,0.0,0.0,0.0,0.0,0.0,0.0,0.0,0.0,HAc,FORM,"MeOH 
+ H$_2$O",10.0,0.0,0.0,,658,1,0.0409999999999999,0.41,10.1021/i360017a011,,1966,,,,,,,0,Al-Si-Cs,120.8434111520338,3.3608215186197175,1.7029472479637742,421.52635382549306,0.5646577056333553,0.06581434313091786,1.2712461816450713
0.4855753109757245,0.0,0.0,0.0,0.0,0.0,0.0,0.0,0.0,0.0,0.0,0.0,0.0,0.0,0.0,0.0,0.0,0.0,0.0,0.0,0.0,0.0,0.0288493780485508,0.0,0.0,0.4855753109757246,0.0,0.0,0.0,0.0,0.0,0.0,0.0,0.0,HAc,FORM,"MeOH 
+ H$_2$O",10.0,0.0,0.0,,658,1,0.032,0.32,10.1021/i360017a011,,1966,,,,,,,0,Al-Si-Cs,119.00033531704926,3.4278765548786225,1.7280258315246049,327.3116265071785,0.4178944769551285,0.04491168358608452,0.43323606474386295
0.467774618833823,0.0,0.0,0.0,0.0,0.0,0.0,0.0,0.0,0.0,0.0,0.0,0.0,0.0,0.0644507623323537,0.0,0.0,0.0,0.0,0.0,0.0,0.0,0.0,0.0,0.0,0.4677746188338231,0.0,0.0,0.0,0.0,0.0,0.0,0.0,0.0,HAc,FORM,"MeOH 
+ H$_2$O",10.0,0.0,0.0,,658,1,0.046,0.46,10.1021/i360017a011,,1966,,,,,,,0,Al-Si-Cs,117.61126905830884,3.4033238565014687,1.7263194107621023,61.07426942114866,0.3695552479429589,0.031610208733793575,-0.5224135903480867
0.4764111532978967,0.0,0.0,0.0,0.0471776934042064,0.0,0.0,0.0,0.0,0.0,0.0,0.0,0.0,0.0,0.0,0.0,0.0,0.0,0.0,0.0,0.0,0.0,0.0,0.0,0.0,0.4764111532978968,0.0,0.0,0.0,0.0,0.0,0.0,0.0,0.0,HAc,FORM,"MeOH 
+ H$_2$O",10.0,0.0,0.0,,658,1,0.054,0.54,10.1021/i360017a011,,1966,,,,,,,0,Al-Si-Cs,118.83066160425238,3.42923345989369,1.719380841479824,185.64760880224912,0.33934748360979483,0.04565682922522387,-0.017208489667541883
0.4869516380855974,0.0,0.0,0.0,0.0,0.0,0.0,0.0,0.0,0.0,0.0,0.0,0.0,0.0,0.0,0.0,0.0,0.0,0.0,0.0,0.0,0.0,0.0,0.0,0.0,0.4869516380855975,0.0,0.0260967238288049,0.0,0.0,0.0,0.0,0.0,0.0,HAc,FORM,"MeOH 
+ H$_2$O",10.0,0.0,0.0,,658,1,0.05,0.5,10.1021/i360017a011,,1966,,,,,,,0,Al-Si-Cs,118.06164118247557,3.4608549142567915,1.7339921373178118,182.96687095457182,0.3006611099197667,0.03694631554618698,-0.24313901861412615
0.4911065658417864,0.0,0.0177868683164268,0.0,0.0,0.0,0.0,0.0,0.0,0.0,0.0,0.0,0.0,0.0,0.0,0.0,0.0,0.0,0.0,0.0,0.0,0.0,0.0,0.0,0.0,0.4911065658417866,0.0,0.0,0.0,0.0,0.0,0.0,0.0,0.0,HAc,FORM,"MeOH 
+ H$_2$O",10.0,0.0,0.0,,658,1,0.049,0.49,10.1021/i360017a011,,1966,,,,,,,0,Al-Si-Cs,117.76089996332624,3.4733196975253593,1.7396143589062905,195.7836559805459,0.2848618980927153,0.03372289268784111,-0.2960376607548256
0.4877910974607598,0.0,0.0,0.0,0.0,0.0,0.0,0.0,0.0,0.0,0.0,0.0,0.0,0.0,0.0,0.0244178050784801,0.0,0.0,0.0,0.0,0.0,0.0,0.0,0.0,0.0,0.4877910974607599,0.0,0.0,0.0,0.0,0.0,0.0,0.0,0.0,HAc,FORM,"MeOH 
+ H$_2$O",10.0,0.0,0.0,,658,1,0.05,0.5,10.1021/i360017a011,,1966,,,,,,,0,Al-Si-Cs,116.8302053726683,3.58546231777468,1.7499943499589112,51.92729658295356,0.5357098531823407,0.021512717374314205,-0.46364584228040834
0.4820794329084454,0.0,0.0,0.0,0.0,0.0,0.0,0.0,0.0,0.0,0.0,0.0,0.0,0.0,0.0,0.0,0.0,0.0,0.0,0.0,0.0358411341831088,0.0,0.0,0.0,0.0,0.4820794329084455,0.0,0.0,0.0,0.0,0.0,0.0,0.0,0.0,HAc,FORM,"MeOH 
+ H$_2$O",10.0,0.0,0.0,,658,1,0.006,0.06,10.1021/i360017a011,,1966,,,,,,,0,Al-Si-Cs,116.28672907346484,3.732967372190206,1.7605553757983814,26.31559067157114,1.7010538391853591,0.021101661202288045,1.3184922989708407
0.4835033155513232,0.0,0.0,0.0,0.0,0.0,0.0,0.0,0.0,0.0,0.0,0.0,0.0,0.0,0.0,0.0,0.0,0.0,0.0,0.0,0.0,0.0,0.0,0.0,0.0,0.4835033155513233,0.0,0.0,0.0,0.0,0.0,0.0,0.0329933688973532,0.0,HAc,FORM,"MeOH 
+ H$_2$O",10.0,0.0,0.0,,658,1,0.045,0.45,10.1021/i360017a011,,1966,,,,,,,0,Al-Si-Cs,116.1979602133841,3.7804436356275013,1.7515356962657773,25.32373881178772,2.5468739278454593,0.02068306491066349,2.6519430423730217
0.5,0.0,0.0,0.0,0.0,0.0,0.0,0.0,0.0,0.0,0.0,0.0,0.0,0.0,0.0,0.0,0.0,0.0,0.0,0.0,0.0,0.0,0.0,0.0,0.0,0.5,0.0,0.0,0.0,0.0,0.0,0.0,0.0,0.0,HAc,FORM,"MeOH 
+ H$_2$O",10.0,0.0,0.0,,658,1,0.034,0.34,10.1021/i360017a011,,1966,,,,,,,0,Al-Si-Cs,116.0,3.5,1.755,24.99999999999993,0.25,0.021024999999999974,-0.9907676174736405
0.0,0.0,0.0,0.0,0.0,0.0,0.0,0.0,0.0,0.0,0.0,0.0,0.0,0.0,0.0,0.0,0.0,0.088374457869482,0.0,0.0,0.0,0.0,0.0,0.0,0.0,0.911625542130518,0.0,0.0,0.0,0.0,0.0,0.0,0.0,0.0,HAc,FORM,"MeOH 
+ H$_2$O",10.0,0.0,0.0,,658,1,0.028,0.28,10.1021/i360017a011,,1966,,,,,,,2,Si-Cs-P,115.86059518282153,3.734876626391554,1.8142767758666025,243.70734952391527,0.7250797175918144,0.0758030562535709,1.2815246873444393
0.0,0.0,0.0,0.0,0.0508478592579866,0.0,0.0,0.0,0.0,0.0,0.0,0.0,0.0,0.0,0.0,0.0,0.0,0.0,0.0,0.0,0.0,0.0,0.0,0.0,0.0,0.9491521407420134,0.0,0.0,0.0,0.0,0.0,0.0,0.0,0.0,HAc,FORM,"MeOH 
+ H$_2$O",10.0,0.0,0.0,,658,1,0.037,0.37,10.1021/i360017a011,,1966,,,,,,,2,Si-Cs-P,114.30511085176914,3.8983042814840267,1.854236926667812,203.90844762251123,0.19304941786746632,0.03909250711816193,-0.32496953688498126
0.0,0.0,0.0,0.0,0.0,0.0,0.0,0.0,0.0,0.0,0.0,0.0,0.0,0.0,0.0,0.0,0.0,0.088374457869482,0.0,0.0,0.0,0.0,0.0,0.0,0.0,0.911625542130518,0.0,0.0,0.0,0.0,0.0,0.0,0.0,0.0,HAc,FORM,"MeOH 
+ H$_2$O",10.0,0.0,0.0,,658,1,0.032,0.32,10.1021/i360017a011,,1966,,,,,,,2,Si-Cs-P,115.86059518282153,3.734876626391554,1.8142767758666025,243.70734952391527,0.7250797175918144,0.0758030562535709,1.2815246873444393
0.0,0.0,0.0,0.0,0.0,0.0,0.0,0.0,0.0,0.0,0.0,0.0599607400510359,0.0,0.0,0.0,0.0,0.0,0.0,0.0,0.0,0.0,0.0,0.0,0.0,0.0,0.940039259948964,0.0,0.0,0.0,0.0,0.0,0.0,0.0,0.0,HAc,FORM,"MeOH 
+ H$_2$O",10.0,0.0,0.0,,658,1,0.039,0.39,10.1021/i360017a011,,1966,,,,,,,2,Si-Cs-P,116.51638808469531,3.8201177798468917,1.835242400744881,477.0771662909991,0.507289047332112,0.06574466053424169,1.3118771785660392
0.0,0.0,0.0,0.0,0.0,0.0,0.0,0.0,0.0,0.0,0.0,0.0,0.0,0.0,0.0,0.0,0.0,0.0,0.0,0.0,0.0,0.0,0.0311403010942615,0.0,0.0,0.9688596989057384,0.0,0.0,0.0,0.0,0.0,0.0,0.0,0.0,HAc,FORM,"MeOH 
+ H$_2$O",10.0,0.0,0.0,,658,1,0.048,0.48,10.1021/i360017a011,,1966,,,,,,,2,Si-Cs-P,114.39429281927451,3.9065790967172154,1.8663684748181972,358.4566935579425,0.27153524467818213,0.03519096771029241,0.09895105646169387
0.0,0.0,0.0,0.0,0.0,0.0,0.0,0.0,0.0208753300457327,0.0,0.0,0.0,0.0,0.0,0.0,0.0,0.0,0.0,0.0,0.0,0.0,0.0,0.0,0.0,0.0,0.9791246699542674,0.0,0.0,0.0,0.0,0.0,0.0,0.0,0.0,HAc,FORM,"MeOH 
+ H$_2$O",10.0,0.0,0.0,,658,1,0.038,0.38,10.1021/i360017a011,,1966,,,,,,,2,Si-Cs-P,113.77641889608248,3.9373740098628023,1.8768283836492368,361.5552112924419,0.18395595577092988,0.025183570345040294,-0.21433215424539334
0.0,0.0,0.0192167026002341,0.0,0.0,0.0,0.0,0.0,0.0,0.0,0.0,0.0,0.0,0.0,0.0,0.0,0.0,0.0,0.0,0.0,0.0,0.0,0.0,0.0,0.0,0.9807832973997658,0.0,0.0,0.0,0.0,0.0,0.0,0.0,0.0,HAc,FORM,"MeOH 
+ H$_2$O",10.0,0.0,0.0,,658,1,0.025,0.25,10.1021/i360017a011,,1966,,,,,,,2,Si-Cs-P,112.99853707042435,3.9615665947995313,1.8805911303737632,203.85370490227166,0.07538968376563303,0.01922625410233056,-0.8724843052425169
0.4911065658417864,0.0,0.0177868683164268,0.0,0.0,0.0,0.0,0.0,0.0,0.0,0.0,0.0,0.0,0.0,0.0,0.0,0.0,0.0,0.0,0.0,0.0,0.0,0.0,0.0,0.0,0.4911065658417866,0.0,0.0,0.0,0.0,0.0,0.0,0.0,0.0,HAc,FORM,"MeOH 
+ H$_2$O",10.0,0.0,0.0,,658,1,0.039,0.39,10.1021/i360017a011,,1966,,,,,,,0,Al-Si-Cs,117.76089996332624,3.4733196975253593,1.7396143589062905,195.7836559805459,0.2848618980927153,0.03372289268784111,-0.2960376607548256
0.467774618833823,0.0,0.0,0.0,0.0,0.0,0.0,0.0,0.0,0.0,0.0,0.0,0.0,0.0,0.0644507623323537,0.0,0.0,0.0,0.0,0.0,0.0,0.0,0.0,0.0,0.0,0.4677746188338231,0.0,0.0,0.0,0.0,0.0,0.0,0.0,0.0,HAc,FORM,"MeOH 
+ H$_2$O",10.0,0.0,0.0,,658,1,0.0349999999999999,0.35,10.1021/i360017a011,,1966,,,,,,,0,Al-Si-Cs,117.61126905830884,3.4033238565014687,1.7263194107621023,61.07426942114866,0.3695552479429589,0.031610208733793575,-0.5224135903480867
1.0,0.0,0.0,0.0,0.0,0.0,0.0,0.0,0.0,0.0,0.0,0.0,0.0,0.0,0.0,0.0,0.0,0.0,0.0,0.0,0.0,0.0,0.0,0.0,0.0,0.0,0.0,0.0,0.0,0.0,0.0,0.0,0.0,0.0,HAc,FORM,"MeOH 
+ H$_2$O",10.0,0.0,0.0,,658,1,0.01,0.1,10.1021/i360017a011,,1966,250.0,,,,,,0,Al-Si-Cs,121.0,3.0,1.61,0.0,0.0,0.0,-1.8292371528252536
0.0556487016564118,0.0,0.0,0.0,0.0,0.0,0.0,0.0,0.0,0.0,0.0,0.0,0.0,0.0,0.0,0.0,0.0,0.0,0.0,0.0,0.0,0.0,0.0,0.0,0.0,0.944351298343588,0.0,0.0,0.0,0.0,0.0,0.0,0.0,0.0,HAc,FORM,"MeOH 
+ H$_2$O",10.0,0.0,0.0,,658,1,0.0289999999999999,0.29,10.1021/i360017a011,,1966,,,,,,,0,Al-Si-Cs,111.5564870165641,3.9443512983435873,1.8838618765196402,5.255192366036733,0.052551923660367476,0.0044196167798368985,-1.6529844047718867
0.0,0.0,0.0,0.0,0.0,0.0,0.0,0.0,0.0,0.0,0.0,0.0,0.0,0.0,0.0,0.0,0.0,0.0,0.0,0.0,0.0,0.040610115156658,0.0,0.0,0.0,0.959389884843342,0.0,0.0,0.0,0.0,0.0,0.0,0.0,0.0,HAc,FORM,"MeOH 
+ H$_2$O",10.0,0.0,0.0,,658,1,0.0209999999999999,0.21,10.1021/i360017a011,,1966,,,,,,,2,Si-Cs-P,110.83755953937339,4.040610115156658,1.9117769333954306,0.6233749392579401,0.03896093370362098,0.0032766145244745247,-1.706403341476737
0.0,0.0,0.0,0.0,0.0,0.0,0.0,0.0,0.0,0.0,0.0,0.0,0.0,0.0,0.0,0.0,0.0,0.0,0.0,0.0,0.0,0.0,0.0,0.0,0.0,0.9852216748768472,0.0,0.0,0.0,0.0147783251231527,0.0,0.0,0.0,0.0,MAc,TRX,MeOH,1.0,2.0,0.0,0.4580429938806394,633,5,0.05474,0.05474,10.1021/acssuschemeng.3c07406,TS-1,2024,466.0,0.0474754736529249,0.0474754736529249,0.0949509473058499,0.0,0.1559284456656667,2,Si-Cs-P,111.72413793103448,3.9999999999999996,1.8946798029556646,34.95838287752671,1.9721522630525293e-31,0.0018869664393700383,-1.711288569168893
0.0,0.0,0.0,0.0,0.0,0.0,0.0,0.0,1.0,0.0,0.0,0.0,0.0,0.0,0.0,0.0,0.0,0.0,0.0,0.0,0.0,0.0,0.0,0.0,0.0,0.0,0.0,0.0,0.0,0.0,0.0,0.0,0.0,0.0,MAc,TRX,MeOH,1.0,2.0,0.0,0.4580429938806394,633,5,0.047526,0.047526,10.1021/acssuschemeng.3c07406,CsOx,2024,10.0,0.0474754736529249,0.0474754736529249,0.0949509473058499,0.0,0.1353791616497347,2,Si-Cs-P,244.0,1.0,0.79,0.0,0.0,0.0,-1.8292371528252536
0.0,0.0,0.0,0.0,0.0,0.0,0.0,0.0,0.0126306657539641,0.0,0.0,0.0,0.0,0.0,0.0,0.0,0.0,0.0,0.0,0.0,0.0,0.0,0.0,0.0,0.0,0.9873693342460358,0.0,0.0,0.0,0.0,0.0,0.0,0.0,0.0,MAc,TRX,MeOH,1.0,2.0,0.0,0.4580429938806394,633,5,0.168,0.168,10.1021/acssuschemeng.3c07406,Cs_SiO2,2024,129.0,0.0474754736529249,0.0474754736529249,0.0949509473058499,0.0,0.4785527744214837,2,Si-Cs-P,112.67987854527723,3.9621080027381073,1.8859799610130994,220.6018545949882,0.11224018832918164,0.015365681782264964,-0.8439075916554597
0.0,0.0,0.0,0.0,0.0,0.0,0.0,0.0,0.0126306657539641,0.0,0.0,0.0,0.0,0.0,0.0,0.0,0.0,0.0,0.0,0.0,0.0,0.0,0.0,0.0,0.0,0.9873693342460358,0.0,0.0,0.0,0.0,0.0,0.0,0.0,0.0,MAc,TRX,MeOH,1.0,2.0,0.0,0.4580429938806394,633,5,0.2664479999999999,0.2664479999999999,10.1021/acssuschemeng.3c07406,Cs_S1,2024,287.0,0.0474754736529249,0.0474754736529249,0.0949509473058499,0.0,0.758984700232473,2,Si-Cs-P,112.67987854527723,3.9621080027381073,1.8859799610130994,220.6018545949882,0.11224018832918164,0.015365681782264964,-0.8439075916554597
0.0,0.0,0.0,0.0,0.0,0.0,0.0,0.0,0.012691342599248,0.0,0.0,0.0,0.0,0.0,0.0,0.0,0.0,0.0,0.0,0.0,0.0,0.0,0.0,0.0,0.0,0.97271788906478,0.0,0.0,0.0,0.0145907683359717,0.0,0.0,0.0,0.0,MAc,TRX,MeOH,1.0,2.0,0.0,0.4580429938806394,633,5,0.4065459999999999,0.4065459999999999,10.1021/acssuschemeng.3c07406,Cs_TS1,2024,321.0,0.0474754736529249,0.0474754736529249,0.0949509473058499,0.0,1.1580578347021218,2,Si-Cs-P,113.40289621416255,3.9619259722022546,1.8806599331138842,253.7556837967289,0.11277245180048863,0.017153928605715983,-0.7312259728583066
0.0,0.0,0.0,0.0,0.0,0.0,0.0,0.0,0.0,0.0,0.0,0.0,0.0,0.0,0.0,0.0,0.0,0.0,0.0,0.0,0.0,0.0,0.0,0.0,0.0,1.0,0.0,0.0,0.0,0.0,0.0,0.0,0.0,0.0,EAc,TRX,EtOH,2.5,4.0,0.0,20.0,663,1,0.0,0.0,10.1039/D1RE00020A,,2021,773.0,1.743207954799378,0.6972831819197511,2.789132727679005,0.0,0.0,2,Si-Cs-P,111.00000000000001,4.0,1.9,0.0,0.0,0.0,-1.8292371528252536
0.0,0.0,0.0,0.0,0.0,0.0,0.0,0.0,0.0,0.0,0.0,0.0,0.0,0.0,0.0220921203148071,0.0,0.0,0.0,0.0,0.0,0.0,0.0,0.0,0.0,0.0,0.9779078796851928,0.0,0.0,0.0,0.0,0.0,0.0,0.0,0.0,EAc,TRX,EtOH,2.5,4.0,0.0,20.0,663,1,0.028,0.07,10.1039/D1RE00020A,,2021,671.0,1.743207954799378,0.6972831819197511,2.789132727679005,0.0,2.9285893640629554,2,Si-Cs-P,111.66276360944421,3.955815759370385,1.8869656490142634,19.44365268132285,0.08641623413921275,0.007520372775964987,-1.5089556861526048
0.0,0.0,0.0,0.0,0.0220921203148071,0.0,0.0,0.0,0.0,0.0,0.0,0.0,0.0,0.0,0.0,0.0,0.0,0.0,0.0,0.0,0.0,0.0,0.0,0.0,0.0,0.9779078796851928,0.0,0.0,0.0,0.0,0.0,0.0,0.0,0.0,EAc,TRX,EtOH,2.5,4.0,0.0,20.0,663,1,0.148,0.37,10.1039/D1RE00020A,,2021,671.0,1.743207954799378,0.6972831819197511,2.789132727679005,0.0,15.479686638618476,2,Si-Cs-P,112.43598782046246,3.955815759370385,1.8801170917166732,91.27714730954342,0.08641623413921275,0.017499287413190578,-1.15586997076841
0.0,0.0,0.0,0.0,0.0,0.0,0.0,0.0,0.0,0.0,0.0,0.0,0.0,0.0,0.0,0.0,0.0,0.0,0.0,0.0,0.0,0.0,0.0,0.0,0.0,0.9779078796851928,0.0,0.0220921203148071,0.0,0.0,0.0,0.0,0.0,0.0,EAc,TRX,EtOH,2.5,4.0,0.0,20.0,663,1,0.224,0.56,10.1039/D1RE00020A,,2021,677.0,1.743207954799378,0.6972831819197511,2.789132727679005,0.0,23.428714912503644,2,Si-Cs-P,112.8557381064438,3.955815759370385,1.879012485700933,152.43823702157124,0.08641623413921275,0.019497662827659874,-0.9731582115897381
0.0,0.0,0.0,0.0,0.0,0.0,0.0,0.0,0.0,0.0,0.0,0.0220919545475318,0.0,0.0,0.0,0.0,0.0,0.0,0.0,0.0,0.0,0.0,0.0,0.0,0.0,0.9779080454524682,0.0,0.0,0.0,0.0,0.0,0.0,0.0,0.0,EAc,TRX,EtOH,2.5,4.0,0.0,20.0,663,1,0.1159999999999999,0.29,10.1039/D1RE00020A,,2021,580.0,1.743207954799378,0.6972831819197511,2.789132727679005,0.0,12.132727365403673,2,Si-Cs-P,113.03245981837294,3.9337241363574047,1.8761406890886656,182.85541037700847,0.19443510082621432,0.025198789067077378,-0.6253024632381319
0.0,0.0,0.0,0.0,0.0,0.0,0.0,0.0,0.0,0.0,0.0,0.0,0.0,0.0,0.0,0.0,0.0,0.0,0.0,0.0,0.0,0.0,0.0220921203148071,0.0,0.0,0.9779078796851928,0.0,0.0,0.0,0.0,0.0,0.0,0.0,0.0,EAc,TRX,EtOH,2.5,4.0,0.0,20.0,663,1,0.18,0.45,10.1039/D1RE00020A,,2021,535.0,1.743207954799378,0.6972831819197511,2.789132727679005,0.0,18.82664591183328,2,Si-Cs-P,113.40804111431397,3.9337236390555783,1.876140510060008,256.6778194519967,0.19443652681322868,0.02519897387499444,-0.44853160610954584
0.0,0.0,0.0,0.0,0.0,0.0,0.0,0.0,0.022092119996205,0.0,0.0,0.0,0.0,0.0,0.0,0.0,0.0,0.0,0.0,0.0,0.0,0.0,0.0,0.0,0.0,0.9779078800037948,0.0,0.0,0.0,0.0,0.0,0.0,0.0,0.0,EAc,TRX,EtOH,2.5,4.0,0.0,20.0,663,1,0.252,0.63,10.1039/D1RE00020A,1,2021,444.0,1.743207954799378,0.6972831819197511,2.789132727679005,0.0,26.357304276566595,2,Si-Cs-P,113.93825195949526,3.9337236400113844,1.8754777468042119,382.15418603539246,0.1944365240725045,0.026618360145525863,-0.1223257711563539
