Repository: simvers/aldol-condensation-literature-ml

# ML Literature — Aldol Condensation Catalyst Analysis

Machine learning analysis of literature data for the vapor-phase aldol condensation of acetic acid and formaldehyde over heterogeneous catalysts.

The repository ingests a digitized literature dataset (catalyst composition, reaction conditions, performance, deactivation behavior), engineers features from catalyst composition and elemental physicochemical properties, and trains ML models (XGBoost, LightGBM, random forest) to identify which catalyst and condition features drive space-time yield (STY), acrylate yield, and deactivation rate.

File: data/catalysts/data_engineered_noSi.csv (part 5 of 5)
Al,B,Ba,Bi,Ca,Ce,Co,Cr,Cs,Cu,Fe,K,La,Li,Mg,Mn,Mo,Na,Nb,Nd,Ni,P,Rb,S,Sb,Si,Sn,Sr,Te,Ti,V,W,Zn,Zr,Ac_source,Fa_source,Stabilizer,Ratio_Ac_Fa,Ratio_Stab_Fa,O_content,LHSV_mlhg,Temperature_K,Pressure_bar,Y_Acryl_Ac,Y_Acryl_Fa,doi,Link_to_excel,Year,SSA_m2g,Ac_mmolming,Fa_mmolming,MeOH_mmolming,Water_mmolming,STY_Acryl_mmolhg,Cluster_n,Cluster_title,av_cov_rad,av_n_val,av_en_pauling,var_cov_rad,var_n_val,var_en_pauling,var_pca
+ H$_2$O",10.0,0.0,0.0,,658,1,0.032,0.32,10.1021/i360017a011,,1966,,,,,,,0,Al-Si-Cs,126.5520049634938,2.887838283565782,1.565696122008484,518.8237322712264,0.21174318223496627,0.03303723000821063,-0.1366257789866072
0.467774618833823,0.0,0.0,0.0,0.0,0.0,0.0,0.0,0.0,0.0,0.0,0.0,0.0,0.0,0.0644507623323537,0.0,0.0,0.0,0.0,0.0,0.0,0.0,0.0,0.0,0.0,0.4677746188338231,0.0,0.0,0.0,0.0,0.0,0.0,0.0,0.0,HAc,FORM,"MeOH 
+ H$_2$O",10.0,0.0,0.0,,658,1,0.046,0.46,10.1021/i360017a011,,1966,,,,,,,0,Al-Si-Cs,123.42193494008623,2.8789032529956886,1.5736709758987066,42.57292994771407,0.1064323248692852,0.009578909238235669,-0.9227347682602858
0.4764111532978967,0.0,0.0,0.0,0.0471776934042064,0.0,0.0,0.0,0.0,0.0,0.0,0.0,0.0,0.0,0.0,0.0,0.0,0.0,0.0,0.0,0.0,0.0,0.0,0.0,0.0,0.4764111532978968,0.0,0.0,0.0,0.0,0.0,0.0,0.0,0.0,HAc,FORM,"MeOH 
+ H$_2$O",10.0,0.0,0.0,,658,1,0.054,0.54,10.1021/i360017a011,,1966,,,,,,,0,Al-Si-Cs,125.95574562669717,2.909895534060052,1.5550362757766316,248.00659475181536,0.08198565115762489,0.030506860795752235,-0.5306547616173947
0.4869516380855974,0.0,0.0,0.0,0.0,0.0,0.0,0.0,0.0,0.0,0.0,0.0,0.0,0.0,0.0,0.0,0.0,0.0,0.0,0.0,0.0,0.0,0.0,0.0,0.0,0.4869516380855975,0.0,0.0260967238288049,0.0,0.0,0.0,0.0,0.0,0.0,HAc,FORM,"MeOH 
+ H$_2$O",10.0,0.0,0.0,,658,1,0.05,0.5,10.1021/i360017a011,,1966,,,,,,,0,Al-Si-Cs,124.76408484402052,2.949133988594317,1.5764284324722493,264.3739437445343,0.04827866028935981,0.021030184422045142,-0.64693207580541
0.4911065658417864,0.0,0.0177868683164268,0.0,0.0,0.0,0.0,0.0,0.0,0.0,0.0,0.0,0.0,0.0,0.0,0.0,0.0,0.0,0.0,0.0,0.0,0.0,0.0,0.0,0.0,0.4911065658417866,0.0,0.0,0.0,0.0,0.0,0.0,0.0,0.0,HAc,FORM,"MeOH 
+ H$_2$O",10.0,0.0,0.0,,658,1,0.049,0.49,10.1021/i360017a011,,1966,,,,,,,0,Al-Si-Cs,124.2854926189209,2.9650479508625436,1.5848345246210316,298.041844429581,0.03373040339854922,0.017485841121807923,-0.666640549790483
0.4877910974607598,0.0,0.0,0.0,0.0,0.0,0.0,0.0,0.0,0.0,0.0,0.0,0.0,0.0,0.0,0.0244178050784801,0.0,0.0,0.0,0.0,0.0,0.0,0.0,0.0,0.0,0.4877910974607599,0.0,0.0,0.0,0.0,0.0,0.0,0.0,0.0,HAc,FORM,"MeOH 
+ H$_2$O",10.0,0.0,0.0,,658,1,0.05,0.5,10.1021/i360017a011,,1966,,,,,,,0,Al-Si-Cs,122.38247567304178,3.1906862997298995,1.6071397055040517,38.18055553165908,0.7263839340149172,0.00016343638515335665,-0.47264753124862796
0.4820794329084454,0.0,0.0,0.0,0.0,0.0,0.0,0.0,0.0,0.0,0.0,0.0,0.0,0.0,0.0,0.0,0.0,0.0,0.0,0.0,0.0358411341831088,0.0,0.0,0.0,0.0,0.4820794329084455,0.0,0.0,0.0,0.0,0.0,0.0,0.0,0.0,HAc,FORM,"MeOH 
+ H$_2$O",10.0,0.0,0.0,,658,1,0.006,0.06,10.1021/i360017a011,,1966,,,,,,,0,Al-Si-Cs,121.20760597161286,3.484413933763344,1.6307605971612864,0.5797176753892647,3.15624067711933,0.00579717675389264,1.7271402306760886
0.4835033155513232,0.0,0.0,0.0,0.0,0.0,0.0,0.0,0.0,0.0,0.0,0.0,0.0,0.0,0.0,0.0,0.0,0.0,0.0,0.0,0.0,0.0,0.0,0.0,0.0,0.4835033155513233,0.0,0.0,0.0,0.0,0.0,0.0,0.0329933688973532,0.0,HAc,FORM,"MeOH 
+ H$_2$O",10.0,0.0,0.0,,658,1,0.045,0.45,10.1021/i360017a011,,1966,,,,,,,0,Al-Si-Cs,121.06387914945199,3.5749123450678906,1.6125551659780797,0.059798603717278444,4.843686901099554,9.567776594764461e-05,3.1757770820782025
0.5,0.0,0.0,0.0,0.0,0.0,0.0,0.0,0.0,0.0,0.0,0.0,0.0,0.0,0.0,0.0,0.0,0.0,0.0,0.0,0.0,0.0,0.0,0.0,0.0,0.5,0.0,0.0,0.0,0.0,0.0,0.0,0.0,0.0,HAc,FORM,"MeOH 
+ H$_2$O",10.0,0.0,0.0,,658,1,0.034,0.34,10.1021/i360017a011,,1966,,,,,,,0,Al-Si-Cs,121.0,3.0,1.61,0.0,0.0,0.0,-1.1597837409890708
0.0,0.0,0.0,0.0,0.0,0.0,0.0,0.0,0.0,0.0,0.0,0.0,0.0,0.0,0.0,0.0,0.0,0.088374457869482,0.0,0.0,0.0,0.0,0.0,0.0,0.0,0.911625542130518,0.0,0.0,0.0,0.0,0.0,0.0,0.0,0.0,HAc,FORM,"MeOH 
+ H$_2$O",10.0,0.0,0.0,,658,1,0.028,0.28,10.1021/i360017a011,,1966,,,,,,,2,Si-Cs-P,166.0,1.0,0.93,0.0,0.0,0.0,-1.1597837409890708
0.0,0.0,0.0,0.0,0.0508478592579866,0.0,0.0,0.0,0.0,0.0,0.0,0.0,0.0,0.0,0.0,0.0,0.0,0.0,0.0,0.0,0.0,0.0,0.0,0.0,0.0,0.9491521407420134,0.0,0.0,0.0,0.0,0.0,0.0,0.0,0.0,HAc,FORM,"MeOH 
+ H$_2$O",10.0,0.0,0.0,,658,1,0.037,0.37,10.1021/i360017a011,,1966,,,,,,,2,Si-Cs-P,176.0,2.0,1.0,0.0,0.0,0.0,-1.1597837409890708
0.0,0.0,0.0,0.0,0.0,0.0,0.0,0.0,0.0,0.0,0.0,0.0,0.0,0.0,0.0,0.0,0.0,0.088374457869482,0.0,0.0,0.0,0.0,0.0,0.0,0.0,0.911625542130518,0.0,0.0,0.0,0.0,0.0,0.0,0.0,0.0,HAc,FORM,"MeOH 
+ H$_2$O",10.0,0.0,0.0,,658,1,0.032,0.32,10.1021/i360017a011,,1966,,,,,,,2,Si-Cs-P,166.0,1.0,0.93,0.0,0.0,0.0,-1.1597837409890708
0.0,0.0,0.0,0.0,0.0,0.0,0.0,0.0,0.0,0.0,0.0,0.0599607400510359,0.0,0.0,0.0,0.0,0.0,0.0,0.0,0.0,0.0,0.0,0.0,0.0,0.0,0.940039259948964,0.0,0.0,0.0,0.0,0.0,0.0,0.0,0.0,HAc,FORM,"MeOH 
+ H$_2$O",10.0,0.0,0.0,,658,1,0.039,0.39,10.1021/i360017a011,,1966,,,,,,,2,Si-Cs-P,202.99999999999997,1.0,0.82,0.0,0.0,0.0,-1.1597837409890708
0.0,0.0,0.0,0.0,0.0,0.0,0.0,0.0,0.0,0.0,0.0,0.0,0.0,0.0,0.0,0.0,0.0,0.0,0.0,0.0,0.0,0.0,0.0311403010942615,0.0,0.0,0.9688596989057384,0.0,0.0,0.0,0.0,0.0,0.0,0.0,0.0,HAc,FORM,"MeOH 
+ H$_2$O",10.0,0.0,0.0,,658,1,0.048,0.48,10.1021/i360017a011,,1966,,,,,,,2,Si-Cs-P,220.00000000000003,1.0,0.82,0.0,0.0,0.0,-1.1597837409890708
0.0,0.0,0.0,0.0,0.0,0.0,0.0,0.0,0.0208753300457327,0.0,0.0,0.0,0.0,0.0,0.0,0.0,0.0,0.0,0.0,0.0,0.0,0.0,0.0,0.0,0.0,0.9791246699542674,0.0,0.0,0.0,0.0,0.0,0.0,0.0,0.0,HAc,FORM,"MeOH 
+ H$_2$O",10.0,0.0,0.0,,658,1,0.038,0.38,10.1021/i360017a011,,1966,,,,,,,2,Si-Cs-P,244.0,1.0,0.79,0.0,0.0,0.0,-1.1597837409890708
0.0,0.0,0.0192167026002341,0.0,0.0,0.0,0.0,0.0,0.0,0.0,0.0,0.0,0.0,0.0,0.0,0.0,0.0,0.0,0.0,0.0,0.0,0.0,0.0,0.0,0.0,0.9807832973997658,0.0,0.0,0.0,0.0,0.0,0.0,0.0,0.0,HAc,FORM,"MeOH 
+ H$_2$O",10.0,0.0,0.0,,658,1,0.025,0.25,10.1021/i360017a011,,1966,,,,,,,2,Si-Cs-P,215.0,2.0,0.89,0.0,0.0,0.0,-1.1597837409890708
0.4911065658417864,0.0,0.0177868683164268,0.0,0.0,0.0,0.0,0.0,0.0,0.0,0.0,0.0,0.0,0.0,0.0,0.0,0.0,0.0,0.0,0.0,0.0,0.0,0.0,0.0,0.0,0.4911065658417866,0.0,0.0,0.0,0.0,0.0,0.0,0.0,0.0,HAc,FORM,"MeOH 
+ H$_2$O",10.0,0.0,0.0,,658,1,0.039,0.39,10.1021/i360017a011,,1966,,,,,,,0,Al-Si-Cs,124.2854926189209,2.9650479508625436,1.5848345246210316,298.041844429581,0.03373040339854922,0.017485841121807923,-0.666640549790483
0.467774618833823,0.0,0.0,0.0,0.0,0.0,0.0,0.0,0.0,0.0,0.0,0.0,0.0,0.0,0.0644507623323537,0.0,0.0,0.0,0.0,0.0,0.0,0.0,0.0,0.0,0.0,0.4677746188338231,0.0,0.0,0.0,0.0,0.0,0.0,0.0,0.0,HAc,FORM,"MeOH 
+ H$_2$O",10.0,0.0,0.0,,658,1,0.0349999999999999,0.35,10.1021/i360017a011,,1966,,,,,,,0,Al-Si-Cs,123.42193494008623,2.8789032529956886,1.5736709758987066,42.57292994771407,0.1064323248692852,0.009578909238235669,-0.9227347682602858
1.0,0.0,0.0,0.0,0.0,0.0,0.0,0.0,0.0,0.0,0.0,0.0,0.0,0.0,0.0,0.0,0.0,0.0,0.0,0.0,0.0,0.0,0.0,0.0,0.0,0.0,0.0,0.0,0.0,0.0,0.0,0.0,0.0,0.0,HAc,FORM,"MeOH 
+ H$_2$O",10.0,0.0,0.0,,658,1,0.01,0.1,10.1021/i360017a011,,1966,250.0,,,,,,0,Al-Si-Cs,121.0,3.0,1.61,0.0,0.0,0.0,-1.1597837409890708
0.0556487016564118,0.0,0.0,0.0,0.0,0.0,0.0,0.0,0.0,0.0,0.0,0.0,0.0,0.0,0.0,0.0,0.0,0.0,0.0,0.0,0.0,0.0,0.0,0.0,0.0,0.944351298343588,0.0,0.0,0.0,0.0,0.0,0.0,0.0,0.0,HAc,FORM,"MeOH 
+ H$_2$O",10.0,0.0,0.0,,658,1,0.0289999999999999,0.29,10.1021/i360017a011,,1966,,,,,,,0,Al-Si-Cs,121.0,3.0,1.61,0.0,0.0,0.0,-1.1597837409890708
0.0,0.0,0.0,0.0,0.0,0.0,0.0,0.0,0.0,0.0,0.0,0.0,0.0,0.0,0.0,0.0,0.0,0.0,0.0,0.0,0.0,0.040610115156658,0.0,0.0,0.0,0.959389884843342,0.0,0.0,0.0,0.0,0.0,0.0,0.0,0.0,HAc,FORM,"MeOH 
+ H$_2$O",10.0,0.0,0.0,,658,1,0.0209999999999999,0.21,10.1021/i360017a011,,1966,,,,,,,2,Si-Cs-P,107.0,5.0,2.19,0.0,0.0,0.0,-1.1597837409890708
0.0,0.0,0.0,0.0,0.0,0.0,0.0,0.0,0.0,0.0,0.0,0.0,0.0,0.0,0.0,0.0,0.0,0.0,0.0,0.0,0.0,0.0,0.0,0.0,0.0,0.9852216748768472,0.0,0.0,0.0,0.0147783251231527,0.0,0.0,0.0,0.0,MAc,TRX,MeOH,1.0,2.0,0.0,0.4580429938806394,633,5,0.05474,0.05474,10.1021/acssuschemeng.3c07406,TS-1,2024,466.0,0.0474754736529249,0.0474754736529249,0.0949509473058499,0.0,0.1559284456656667,2,Si-Cs-P,160.0,4.0,1.54,0.0,0.0,0.0,-1.1597837409890708
0.0,0.0,0.0,0.0,0.0,0.0,0.0,0.0,1.0,0.0,0.0,0.0,0.0,0.0,0.0,0.0,0.0,0.0,0.0,0.0,0.0,0.0,0.0,0.0,0.0,0.0,0.0,0.0,0.0,0.0,0.0,0.0,0.0,0.0,MAc,TRX,MeOH,1.0,2.0,0.0,0.4580429938806394,633,5,0.047526,0.047526,10.1021/acssuschemeng.3c07406,CsOx,2024,10.0,0.0474754736529249,0.0474754736529249,0.0949509473058499,0.0,0.1353791616497347,2,Si-Cs-P,244.0,1.0,0.79,0.0,0.0,0.0,-1.1597837409890708
0.0,0.0,0.0,0.0,0.0,0.0,0.0,0.0,0.0126306657539641,0.0,0.0,0.0,0.0,0.0,0.0,0.0,0.0,0.0,0.0,0.0,0.0,0.0,0.0,0.0,0.0,0.9873693342460358,0.0,0.0,0.0,0.0,0.0,0.0,0.0,0.0,MAc,TRX,MeOH,1.0,2.0,0.0,0.4580429938806394,633,5,0.168,0.168,10.1021/acssuschemeng.3c07406,Cs_SiO2,2024,129.0,0.0474754736529249,0.0474754736529249,0.0949509473058499,0.0,0.4785527744214837,2,Si-Cs-P,244.0,1.0,0.79,0.0,0.0,0.0,-1.1597837409890708
0.0,0.0,0.0,0.0,0.0,0.0,0.0,0.0,0.0126306657539641,0.0,0.0,0.0,0.0,0.0,0.0,0.0,0.0,0.0,0.0,0.0,0.0,0.0,0.0,0.0,0.0,0.9873693342460358,0.0,0.0,0.0,0.0,0.0,0.0,0.0,0.0,MAc,TRX,MeOH,1.0,2.0,0.0,0.4580429938806394,633,5,0.2664479999999999,0.2664479999999999,10.1021/acssuschemeng.3c07406,Cs_S1,2024,287.0,0.0474754736529249,0.0474754736529249,0.0949509473058499,0.0,0.758984700232473,2,Si-Cs-P,244.0,1.0,0.79,0.0,0.0,0.0,-1.1597837409890708
0.0,0.0,0.0,0.0,0.0,0.0,0.0,0.0,0.012691342599248,0.0,0.0,0.0,0.0,0.0,0.0,0.0,0.0,0.0,0.0,0.0,0.0,0.0,0.0,0.0,0.0,0.97271788906478,0.0,0.0,0.0,0.0145907683359717,0.0,0.0,0.0,0.0,MAc,TRX,MeOH,1.0,2.0,0.0,0.4580429938806394,633,5,0.4065459999999999,0.4065459999999999,10.1021/acssuschemeng.3c07406,Cs_TS1,2024,321.0,0.0474754736529249,0.0474754736529249,0.0949509473058499,0.0,1.1580578347021218,2,Si-Cs-P,199.0758904568704,2.604432483683199,1.1911081209207999,1755.4495833797787,2.2390938563517584,0.13994336602198487,3.96562916954696
0.0,0.0,0.0,0.0,0.0,0.0,0.0,0.0,0.0,0.0,0.0,0.0,0.0,0.0,0.0,0.0,0.0,0.0,0.0,0.0,0.0,0.0,0.0,0.0,0.0,1.0,0.0,0.0,0.0,0.0,0.0,0.0,0.0,0.0,EAc,TRX,EtOH,2.5,4.0,0.0,20.0,663,1,0.0,0.0,10.1039/D1RE00020A,,2021,773.0,1.743207954799378,0.6972831819197511,2.789132727679005,0.0,0.0,2,Si-Cs-P,111.00000000000001,4.0,1.9,0.0,0.0,0.0,-1.1597837409890708
0.0,0.0,0.0,0.0,0.0,0.0,0.0,0.0,0.0,0.0,0.0,0.0,0.0,0.0,0.0220921203148071,0.0,0.0,0.0,0.0,0.0,0.0,0.0,0.0,0.0,0.0,0.9779078796851928,0.0,0.0,0.0,0.0,0.0,0.0,0.0,0.0,EAc,TRX,EtOH,2.5,4.0,0.0,20.0,663,1,0.028,0.07,10.1039/D1RE00020A,,2021,671.0,1.743207954799378,0.6972831819197511,2.789132727679005,0.0,2.9285893640629554,2,Si-Cs-P,141.0,2.0,1.31,0.0,0.0,0.0,-1.1597837409890708
0.0,0.0,0.0,0.0,0.0220921203148071,0.0,0.0,0.0,0.0,0.0,0.0,0.0,0.0,0.0,0.0,0.0,0.0,0.0,0.0,0.0,0.0,0.0,0.0,0.0,0.0,0.9779078796851928,0.0,0.0,0.0,0.0,0.0,0.0,0.0,0.0,EAc,TRX,EtOH,2.5,4.0,0.0,20.0,663,1,0.148,0.37,10.1039/D1RE00020A,,2021,671.0,1.743207954799378,0.6972831819197511,2.789132727679005,0.0,15.479686638618476,2,Si-Cs-P,176.0,2.0,1.0,0.0,0.0,0.0,-1.1597837409890708
0.0,0.0,0.0,0.0,0.0,0.0,0.0,0.0,0.0,0.0,0.0,0.0,0.0,0.0,0.0,0.0,0.0,0.0,0.0,0.0,0.0,0.0,0.0,0.0,0.0,0.9779078796851928,0.0,0.0220921203148071,0.0,0.0,0.0,0.0,0.0,0.0,EAc,TRX,EtOH,2.5,4.0,0.0,20.0,663,1,0.224,0.56,10.1039/D1RE00020A,,2021,677.0,1.743207954799378,0.6972831819197511,2.789132727679005,0.0,23.428714912503644,2,Si-Cs-P,195.0,2.0,0.95,0.0,0.0,0.0,-1.1597837409890708
0.0,0.0,0.0,0.0,0.0,0.0,0.0,0.0,0.0,0.0,0.0,0.0220919545475318,0.0,0.0,0.0,0.0,0.0,0.0,0.0,0.0,0.0,0.0,0.0,0.0,0.0,0.9779080454524682,0.0,0.0,0.0,0.0,0.0,0.0,0.0,0.0,EAc,TRX,EtOH,2.5,4.0,0.0,20.0,663,1,0.1159999999999999,0.29,10.1039/D1RE00020A,,2021,580.0,1.743207954799378,0.6972831819197511,2.789132727679005,0.0,12.132727365403673,2,Si-Cs-P,202.99999999999997,1.0,0.82,0.0,0.0,0.0,-1.1597837409890708
0.0,0.0,0.0,0.0,0.0,0.0,0.0,0.0,0.0,0.0,0.0,0.0,0.0,0.0,0.0,0.0,0.0,0.0,0.0,0.0,0.0,0.0,0.0220921203148071,0.0,0.0,0.9779078796851928,0.0,0.0,0.0,0.0,0.0,0.0,0.0,0.0,EAc,TRX,EtOH,2.5,4.0,0.0,20.0,663,1,0.18,0.45,10.1039/D1RE00020A,,2021,535.0,1.743207954799378,0.6972831819197511,2.789132727679005,0.0,18.82664591183328,2,Si-Cs-P,220.00000000000003,1.0,0.82,0.0,0.0,0.0,-1.1597837409890708
0.0,0.0,0.0,0.0,0.0,0.0,0.0,0.0,0.022092119996205,0.0,0.0,0.0,0.0,0.0,0.0,0.0,0.0,0.0,0.0,0.0,0.0,0.0,0.0,0.0,0.0,0.9779078800037948,0.0,0.0,0.0,0.0,0.0,0.0,0.0,0.0,EAc,TRX,EtOH,2.5,4.0,0.0,20.0,663,1,0.252,0.63,10.1039/D1RE00020A,1,2021,444.0,1.743207954799378,0.6972831819197511,2.789132727679005,0.0,26.357304276566595,2,Si-Cs-P,244.0,1.0,0.79,0.0,0.0,0.0,-1.1597837409890708
